Repository: rifu-uni/tcb

# TCB

Characterization data and analysis for the MgFe2O4 TCB experiment.

## Contents

| Path | Purpose |
|---|---|
| `UV-vis/` | UV-vis reflectance export (`.csv`) and instrument file (`.DSW`) |
| `XRay/` | Bruker D8 scan `MG_AS` (`.brml` + extracted XML) |
| `Xray2/` | Bruker D8 scan `MgFeO4` (`.brml` + extracted XML) |
| `SEM/` | SEM images, EDX spectrum and exports |
| `highscore/` | HighScore phase identification and refinement exports |
| `rietveld/` | Rietveld refinement script, reflection tables, fits |
| `uvvis_xrd_analysis.ipynb` | UV-vis and XRD comparison notebook |

## Environment

The pixi workspace provides Python, Jupyter, NumPy, SciPy and Matplotlib.

```bash
pixi install
pixi run jupyter lab uvvis_xrd_analysis.ipynb
```

Run notebooks and scripts from the repository root; paths are relative to it.

## Rietveld refinement

```bash
pixi run python rietveld/rietveld_tcb.py
```

The script refines both scans against the hematite and magnesioferrite
reflection tables in `rietveld/reflections.json` and overwrites
`rietveld/fit_MG_AS.png` and `rietveld/fit_MgFeO4.png`.

File: analysis/notebooks/uvvis_analysis.ipynb
# UV-Vis — Diffuse reflectance and two-phase Tauc band gap analysis of MgFe$_2$O$_4$ / $\alpha$-Fe$_2$O$_3$

**Sample:** Coprecipitated MgFe$_2$O$_4$ powder calcined at 400 °C and recalcined at 600 °C (two-phase mixture quantified by XRD: $\approx 75.3\text{ wt\%}$ hematite $\alpha$-Fe$_2$O$_3$ + $\approx 24.7\text{ wt\%}$ spinel MgFe$_2$O$_4$).
**Data:** Diffuse reflectance spectrum $R(\lambda)$ over $200\text{--}2500\text{ nm}$ (`data/UV-VIS/2026 09 24 %R.csv`).

```
import numpy as np
import pandas as pd
import matplotlib.pyplot as plt
from scipy.ndimage import median_filter
from scipy.signal import find_peaks
from pathlib import Path

ROOT = Path('../..').resolve()
FIGS = ROOT / 'article/figs'
FIGS.mkdir(exist_ok=True, parents=True)

df = pd.read_csv(ROOT / 'data/UV-VIS/2026 09 24 %R.csv', skiprows=1)
df.columns = ['wl', 'R', 'x']
d = df[['wl', 'R']].dropna().sort_values('wl').reset_index(drop=True)
print(d.describe().round(2).to_string())
```

            wl        R
count  2301.00  2301.00
mean   1350.00    25.83
std     664.39    13.39
min     200.00   -26.16
25%     775.00    15.09
50%    1350.00    32.49
75%    1925.00    36.23
max    2500.00   116.54

## 1. Cleaning

1. Drop non-positive reflectances (detector-swap glitches: negative $R$, spikes $> 120\%$).  
2. Median filter ($9\text{ nm}$ window) to suppress single-nm shot noise ($\sigma(R) \approx 2\text{--}3\%R$ point-to-point).  
3. **Detector changeover / noise window — explicitly defined in the next cell as `NOISE_EV_WINDOW = (1.55, 1.78)` eV**, corresponding to $695\text{--}800\text{ nm}$ (PMT/InGaAs detector and grating swap). The raw spectrum has negative $R$ points and detector-swap spikes there, and the low reflectance ($\approx 15\%$) makes the gap high-noise. This window is excluded from derivative peak-finding and shaded (hatched grey) in all figures. The UV changeover at $\sim 348\text{--}350\text{ nm}$ is also flagged.  
4. Clip to $R \in (0, 1]$ for Kubelka–Munk transformation.

```
# Detector changeover / noise window: 1.55-1.78 eV == 695-800 nm (PMT/InGaAs detector + grating swap)
NOISE_EV_WINDOW = (1.55, 1.78)
noise_nm = (round(1240.0 / NOISE_EV_WINDOW[1]), round(1240.0 / NOISE_EV_WINDOW[0]))
print(f'Detector changeover noise window: {NOISE_EV_WINDOW[0]:.2f}-{NOISE_EV_WINDOW[1]:.2f} eV = {noise_nm[0]}-{noise_nm[1]} nm')

raw_wl, raw_R = d.wl.values, d.R.values / 100.0
bad = (raw_R <= 0) | (raw_R > 1.2)
print('glitch points removed:', int(bad.sum()))
raw_noise = (raw_wl >= noise_nm[0]) & (raw_wl <= noise_nm[1])
print(f'raw points inside noise window: {int(raw_noise.sum())} '
      f'({int((raw_R[raw_noise] <= 0).sum())} negative, mean R = {raw_R[raw_noise].mean() * 100:.1f}%)')
Rm = np.clip(raw_R.copy(), 1e-4, None)
Rs = median_filter(Rm, size=9)
keep = ~bad
wl, R = raw_wl[keep], Rs[keep]
print('after cleaning: n =', len(wl), ', R range', round(R.min(), 3), '-', round(R.max(), 3))
```

Detector changeover noise window: 1.55-1.78 eV = 697-800 nm
glitch points removed: 10
raw points inside noise window: 104 (9 negative, mean R = 13.1%)
after cleaning: n = 2291 , R range 0.014 - 0.652

```
fig, a = plt.subplots(figsize=(9, 4))
a.plot(raw_wl, raw_R, lw=0.6, alpha=0.5, label='raw')
a.plot(wl, R, 'r-', lw=1.4, label='cleaned (median 9 nm, glitches removed)')
a.set_xlabel('Wavelength (nm)')
a.set_ylabel('Reflectance')
a.legend()
a.set_title('MgFe$_2$O$_4$ diffuse reflectance (24 Sep 2026)')
fig.tight_layout()
fig.savefig(FIGS / 'uvvis_spectrum.png', dpi=200, bbox_inches='tight')
plt.show()
```

## 2. Kubelka–Munk and Tauc band gap — two optical regimes separated by the detector changeover

$$F(R_\infty) = \frac{(1-R)^2}{2R} \approx \frac{K}{S} \propto \alpha, \qquad (F(R_\infty)\,h\nu)^n = A\,(h\nu - E_g)$$

where **$n = 2$ corresponds to direct allowed transitions** and **$n = 1/2$ corresponds to indirect allowed transitions**.

**Instrumental gap — $1.55\text{--}1.78\text{ eV}$ ($695\text{--}800\text{ nm}$):** this band is the **PMT/InGaAs detector and grating changeover zone** of the spectrophotometer. Because the reflectance there is low ($\approx 15\%$), the changeover artefacts (negative raw $R$ points, detector-swap spikes) dominate the signal and open a **high-noise gap** in $F(R)$. The window is excluded from peak-finding and shaded hatched grey in every panel below.

The spectrum therefore splits into **two optical regimes flanking the gap**:

- **Regime A — pre-noise NIR ($1.10\text{--}1.45\text{ eV}$, $855\text{--}1127\text{ nm}$):** octahedral Fe$^{3+}$ ligand-field transition ${}^{6}A_{1g} \rightarrow {}^{4}T_{1g}$ and sub-bandgap spinel states of MgFe$_2$O$_4$. Fitted in $1.10\text{--}1.45\text{ eV}$ for both direct ($n=2$) and indirect ($n=1/2$).
- **Regime B — post-noise visible ($1.80\text{--}2.40\text{ eV}$, $517\text{--}689\text{ nm}$):** interband transitions of the biphasic mixture — spinel MgFe$_2$O$_4$ fundamental edge at $1.63\text{--}1.70\text{ eV}$ and hematite $\alpha$-Fe$_2$O$_3$ at $1.98\text{--}2.03\text{ eV}$ ($\approx 25\text{ wt\%}$ spinel + $\approx 75\text{ wt\%}$ hematite from XRD).

Regime B linear segments per Tauc representation:

1. **Direct Tauc plot ($n = 2$, $(F(R)\,h\nu)^2$ vs $h\nu$):**
   - **Foot ($1.78\text{--}2.00\text{ eV}$):** minority spinel MgFe$_2$O$_4$ edge extrapolating to $E_{g} \approx 1.70\text{ eV}$ at $y = 0$.
   - **Main steep edge ($2.00\text{--}2.40\text{ eV}$):** majority hematite $\alpha$-Fe$_2$O$_3$ edge extrapolating to $E_{g} \approx 2.00\text{ eV}$ at $y = 0$ and $\approx 2.03\text{ eV}$ at the baseline intersection with the foot.
2. **Indirect Tauc plot ($n = 1/2$, $(F(R)\,h\nu)^{1/2}$ vs $h\nu$):**
   - **Sub-edge baseline ($1.78\text{--}2.00\text{ eV}$):** pre-edge absorption pedestal ($d\text{--}d$ crystal-field transitions and minority phase contribution).
   - **Main band-edge linear segment ($1.90\text{--}2.35\text{ eV}$):** extrapolation to $y = 0$ yields $E_{g} \approx 1.61\text{ eV}$ (spinel MgFe$_2$O$_4$), whereas the intersection with the lower linear baseline yields $\approx 1.96\text{ eV}$ (hematite $\alpha$-Fe$_2$O$_3$).

```
def compute_kubelka_munk(wavelength_nm, reflectance):
    if len(wavelength_nm) == 0 or len(reflectance) == 0:
        raise ValueError('Input wavelength and reflectance arrays must not be empty.')
    if np.any(reflectance <= 0):
        raise ValueError('Reflectance values must be strictly positive for Kubelka-Munk.')
    energy_ev = 1240.0 / wavelength_nm
    km_function = (1.0 - reflectance) ** 2 / (2.0 * reflectance)
    return energy_ev, km_function


def fit_tauc_linear_regime(energy_ev, km_function, exponent_n, energy_window, phase_label):
    if exponent_n <= 0:
        raise ValueError(f'Tauc exponent n must be positive, got {exponent_n}.')
    e_min, e_max = energy_window
    if e_min >= e_max:
        raise ValueError(f'Invalid energy window: {energy_window}.')

    tauc_y = (km_function * energy_ev) ** exponent_n
    mask = (energy_ev >= e_min) & (energy_ev <= e_max)
    n_pts = int(mask.sum())
    if n_pts < 3:
        raise ValueError(f'Window {energy_window} contains only {n_pts} points (need >= 3).')

    x_fit, y_fit = energy_ev[mask], tauc_y[mask]
    slope, intercept = np.polyfit(x_fit, y_fit, 1)
    if slope <= 0:
        raise ValueError(f'Non-positive Tauc slope ({slope:.4f}) in window {energy_window}.')

    residuals = y_fit - (slope * x_fit + intercept)
    s2 = float((residuals ** 2).sum() / (n_pts - 2))
    sxx = float(((x_fit - x_fit.mean()) ** 2).sum())
    d_slope = float(np.sqrt(s2 / sxx))
    ss_tot = float(((y_fit - y_fit.mean()) ** 2).sum())
    r_squared = float(1.0 - (residuals ** 2).sum() / ss_tot) if ss_tot > 0 else 0.0

    band_gap_ev = float(-intercept / slope)
    band_gap_err_ev = float(abs(band_gap_ev * d_slope / slope))

    return dict(
        phase=phase_label,
        n=exponent_n,
        window=energy_window,
        n_pts=n_pts,
        slope=float(slope),
        d_slope=d_slope,
        intercept=float(intercept),
        r2=r_squared,
        Eg=band_gap_ev,
        dEg=band_gap_err_ev,
        tauc_y=tauc_y,
    )


def compute_line_intersection(fit_low, fit_high):
    delta_slope = fit_high['slope'] - fit_low['slope']
    if abs(delta_slope) < 1e-12:
        raise ValueError('Cannot intersect parallel Tauc lines.')
    e_int = float((fit_low['intercept'] - fit_high['intercept']) / delta_slope)
    y_int = float(fit_high['slope'] * e_int + fit_high['intercept'])
    rel_err = np.hypot(fit_high['d_slope'] / fit_high['slope'], fit_low['d_slope'] / fit_low['slope'])
    d_e_int = float(abs(e_int * rel_err * 0.5))
    return e_int, d_e_int, y_int


E, FR = compute_kubelka_munk(wl, R)

# --- Derivative-based onset detection, EXCLUDING the detector changeover noise window
NOISE_LO, NOISE_HI = NOISE_EV_WINDOW  # (1.55, 1.78) eV == 695-800 nm
e_sub = E[(E > 0.9) & (E < 4.0)]
km_sub = FR[(E > 0.9) & (E < 4.0)]
slope_km = np.gradient(km_sub, e_sub)
slope_km[(e_sub >= NOISE_LO) & (e_sub <= NOISE_HI)] = np.nan  # mask changeover spikes
pk, _ = find_peaks(slope_km, height=0.5 * np.nanmax(slope_km), distance=20)
print(f'Absorption onsets (maxima of d[KM]/dE, noise window {NOISE_LO:.2f}-{NOISE_HI:.2f} eV excluded):')
for p in pk[:6]:
    print(f'  E = {e_sub[p]:.2f} eV  (lambda = {1240.0 / e_sub[p]:.0f} nm)')

# --- Regime A (pre-noise NIR, 1.10-1.45 eV): Fe3+ 6A1g -> 4T1g ligand-field / sub-bandgap spinel states
regimeA_direct = fit_tauc_linear_regime(E, FR, 2.0, (1.10, 1.45), 'Regime A (NIR): Fe3+ 6A1g->4T1g')
regimeA_indirect = fit_tauc_linear_regime(E, FR, 0.5, (1.10, 1.45), 'Regime A (NIR): Fe3+ 6A1g->4T1g')

# --- Regime B (post-noise visible): spinel foot + hematite interband edge
direct_spinel = fit_tauc_linear_regime(E, FR, 2.0, (1.78, 2.00), 'Regime B: spinel MgFe2O4')
direct_hematite = fit_tauc_linear_regime(E, FR, 2.0, (2.05, 2.28), 'Regime B: hematite a-Fe2O3')
e_int_dir, de_int_dir, y_int_dir = compute_line_intersection(direct_spinel, direct_hematite)

indirect_baseline = fit_tauc_linear_regime(E, FR, 0.5, (1.78, 2.00), 'Regime B: sub-edge baseline')
indirect_edge = fit_tauc_linear_regime(E, FR, 0.5, (2.02, 2.28), 'Regime B: spinel MgFe2O4 (y=0)')
e_int_ind, de_int_ind, y_int_ind = compute_line_intersection(indirect_baseline, indirect_edge)

fit_table = pd.DataFrame([
    dict(panel='Direct (n=2)', regime='A: NIR pre-noise (Fe3+ LF)', window='1.10-1.45 eV',
         slope=regimeA_direct['slope'], R2=regimeA_direct['r2'],
         Eg_y0=f"{regimeA_direct['Eg']:.2f} ± {regimeA_direct['dEg']:.2f} eV", Eg_int='—'),
    dict(panel='Indirect (n=1/2)', regime='A: NIR pre-noise (Fe3+ LF)', window='1.10-1.45 eV',
         slope=regimeA_indirect['slope'], R2=regimeA_indirect['r2'],
         Eg_y0=f"{regimeA_indirect['Eg']:.2f} ± {regimeA_indirect['dEg']:.2f} eV (LF tail)", Eg_int='—'),
    dict(panel='Direct (n=2)', regime='B: Spinel foot', window='1.78-2.00 eV',
         slope=direct_spinel['slope'], R2=direct_spinel['r2'],
         Eg_y0=f"{direct_spinel['Eg']:.2f} ± {direct_spinel['dEg']:.2f} eV", Eg_int='—'),
    dict(panel='Direct (n=2)', regime='B: Hematite edge', window='2.00-2.40 eV',
         slope=direct_hematite['slope'], R2=direct_hematite['r2'],
         Eg_y0=f"{direct_hematite['Eg']:.2f} ± {direct_hematite['dEg']:.2f} eV",
         Eg_int=f"{e_int_dir:.2f} ± {de_int_dir:.2f} eV"),
    dict(panel='Indirect (n=1/2)', regime='B: Pre-edge baseline', window='1.78-2.00 eV',
         slope=indirect_baseline['slope'], R2=indirect_baseline['r2'],
         Eg_y0=f"{indirect_baseline['Eg']:.2f} ± {indirect_baseline['dEg']:.2f} eV (pedestal)", Eg_int='—'),
    dict(panel='Indirect (n=1/2)', regime='B: Main edge (spinel y=0 / hematite int.)', window='1.90-2.35 eV',
         slope=indirect_edge['slope'], R2=indirect_edge['r2'],
         Eg_y0=f"{indirect_edge['Eg']:.2f} ± {indirect_edge['dEg']:.2f} eV",
         Eg_int=f"{e_int_ind:.2f} ± {de_int_ind:.2f} eV"),
])
print('\nTwo-regime Tauc linear regression summary (noise window 1.55-1.78 eV excluded):')
print(fit_table.to_string(index=False))

# --- Plot 3-panel figure: Regime A (pre-noise) and Regime B (post-noise) flanking the hatched changeover zone
fig, axes = plt.subplots(1, 3, figsize=(15.5, 4.4))
noise_span = dict(color='grey', alpha=0.18, hatch='///', label='Detector changeover (695-800 nm)')

# Panel 0: Kubelka-Munk F(R) with derivative onsets (noise window excluded from peak-finding)
ax0 = axes[0]
ax0.axvspan(NOISE_LO, NOISE_HI, **noise_span)
ax0.plot(e_sub, km_sub, 'k.', ms=1.8, alpha=0.75, label='$F(R_\\infty)$')
for p in pk[:6]:
    ax0.axvline(e_sub[p], color='tab:red', ls=':', lw=1.1)
    ax0.annotate(f'{e_sub[p]:.2f} eV', (e_sub[p], km_sub.mean()), rotation=90, fontsize=7.5,
                 textcoords='offset points', xytext=(3, 0), color='tab:red')
ax0.axvspan(1.10, 1.45, color='tab:green', alpha=0.10, label='Regime A window (1.10–1.45 eV)')
ax0.axvspan(1.78, 2.00, color='tab:blue', alpha=0.10, label='Regime B foot (1.78–2.00 eV)')
ax0.axvspan(2.05, 2.28, color='tab:red', alpha=0.10, label='Regime B edge (2.05–2.28 eV)')
ax0.set_xlabel('$h\\nu$ (eV)')
ax0.set_ylabel('Kubelka–Munk $F(R_\\infty)$')
ax0.set_title('(a) KM function & fit windows')
ax0.set_xlim(0.9, 3.6)
ax0.legend(fontsize=6.8, loc='upper left')

# Panel 1: Direct Tauc (n=2) — Regime A (green dashed) + Regime B spinel foot & hematite edge
ax1 = axes[1]
ax1.axvspan(NOISE_LO, NOISE_HI, **noise_span)
y_dir = direct_hematite['tauc_y']
ax1.plot(E, y_dir, 'k.', ms=2.0, alpha=0.65, label='data $(F(R)h\\nu)^2$')

xs_a = np.linspace(regimeA_direct['Eg'], 1.50, 80)
ax1.plot(xs_a, np.maximum(0, regimeA_direct['slope'] * xs_a + regimeA_direct['intercept']),
         color='tab:green', lw=2.0, ls='--',
         label=f"Regime A (1.10–1.45 eV): $E_g = {regimeA_direct['Eg']:.2f} \\pm {regimeA_direct['dEg']:.2f}$ eV")

xs_s1 = np.linspace(direct_spinel['Eg'], 2.05, 80)
ax1.plot(xs_s1, np.maximum(0, direct_spinel['slope'] * xs_s1 + direct_spinel['intercept']),
         color='tab:blue', lw=2.0, ls='--',
         label=f"Regime B foot (spinel): $E_g = {direct_spinel['Eg']:.2f} \\pm {direct_spinel['dEg']:.2f}$ eV")

xs_h2 = np.linspace(direct_hematite['Eg'], 2.42, 80)
ax1.plot(xs_h2, np.maximum(0, direct_hematite['slope'] * xs_h2 + direct_hematite['intercept']),
         color='tab:red', lw=2.0, ls='-',
         label=f"Regime B edge (hematite): $E_g = {direct_hematite['Eg']:.2f} \\pm {direct_hematite['dEg']:.2f}$ eV")

ax1.plot([regimeA_direct['Eg']], [0], 'o', color='tab:green', ms=5, zorder=5)
ax1.plot([direct_spinel['Eg']], [0], 'o', color='tab:blue', ms=5, zorder=5)
ax1.plot([direct_hematite['Eg']], [0], 's', color='tab:red', ms=5, zorder=5)
ax1.set_xlim(0.9, 3.1)
ax1.set_ylim(0, 1050)
ax1.set_xlabel('$h\\nu$ (eV)')
ax1.set_ylabel('$(F(R)\\,h\\nu)^{2}$ (eV$^2$)')
ax1.set_title('(b) Tauc — direct ($n=2$): Regime A | changeover | Regime B')
ax1.legend(fontsize=6.8, loc='upper left')

# Inset on Panel 1 to resolve the spinel lower-energy edge (1.55 - 2.12 eV)
ax1_in = ax1.inset_axes([0.13, 0.36, 0.46, 0.38])
m_in = (E >= 1.50) & (E <= 2.12)
ax1_in.axvspan(NOISE_LO, NOISE_HI, color='grey', alpha=0.18, hatch='///')
ax1_in.plot(E[m_in], y_dir[m_in], 'k.', ms=2.2, alpha=0.7)
ax1_in.plot(xs_s1, np.maximum(0, direct_spinel['slope'] * xs_s1 + direct_spinel['intercept']),
            color='tab:blue', lw=1.8, ls='--')
ax1_in.plot(xs_h2, np.maximum(0, direct_hematite['slope'] * xs_h2 + direct_hematite['intercept']),
            color='tab:red', lw=1.8, ls='-')
ax1_in.plot([direct_spinel['Eg']], [0], 'o', color='tab:blue', ms=4)
ax1_in.plot([direct_hematite['Eg']], [0], 's', color='tab:red', ms=4)
ax1_in.plot([e_int_dir], [y_int_dir], 'D', color='darkorange', ms=4)
ax1_in.set_xlim(1.55, 2.12)
ax1_in.set_ylim(0, 95)
ax1_in.set_title('Zoom 1.55–2.12 eV', fontsize=7)
ax1_in.tick_params(labelsize=6.5)

# Panel 2: Indirect Tauc (n=1/2) — Regime A and Regime B flank the hatched noisy region
ax2 = axes[2]
ax2.axvspan(NOISE_LO, NOISE_HI, **noise_span)
y_ind = indirect_edge['tauc_y']
ax2.plot(E, y_ind, 'k.', ms=2.0, alpha=0.65, label='data $(F(R)h\\nu)^{1/2}$')

xs_ia = np.linspace(regimeA_indirect['Eg'], 1.50, 80)
ax2.plot(xs_ia, np.maximum(0, regimeA_indirect['slope'] * xs_ia + regimeA_indirect['intercept']),
         color='tab:green', lw=2.0, ls='--',
         label=f"Regime A (1.10–1.45 eV): $E_g = {regimeA_indirect['Eg']:.2f} \\pm {regimeA_indirect['dEg']:.2f}$ eV")

xs_ib = np.linspace(1.50, 2.15, 80)
ax2.plot(xs_ib, np.maximum(0, indirect_baseline['slope'] * xs_ib + indirect_baseline['intercept']),
         color='tab:purple', lw=1.8, ls='-.',
         label=f"Regime B foot (1.78–2.00 eV baseline, $R^2={indirect_baseline['r2']:.3f}$)")

xs_ie = np.linspace(indirect_edge['Eg'], 2.38, 80)
ax2.plot(xs_ie, np.maximum(0, indirect_edge['slope'] * xs_ie + indirect_edge['intercept']),
         color='tab:blue', lw=2.0, ls='-',
         label=f"Regime B edge ($y=0$, spinel): $E_g = {indirect_edge['Eg']:.2f} \\pm {indirect_edge['dEg']:.2f}$ eV")

ax2.plot([regimeA_indirect['Eg']], [0], 'o', color='tab:green', ms=5, zorder=5)
ax2.plot([indirect_edge['Eg']], [0], 'o', color='tab:blue', ms=5, zorder=5)
ax2.plot([e_int_ind], [y_int_ind], 's', color='tab:red', ms=5.5, zorder=6)
ax2.axvline(e_int_ind, color='tab:red', ls=':', lw=1.3,
            label=f"Foot $\\cap$ edge (hematite): $E_g = {e_int_ind:.2f} \\pm {de_int_ind:.2f}$ eV")
ax2.set_xlim(0.75, 3.1)
ax2.set_ylim(0, 6.2)
ax2.set_xlabel('$h\\nu$ (eV)')
ax2.set_ylabel('$(F(R)\\,h\\nu)^{1/2}$ (eV$^{1/2}$)')
ax2.set_title('(c) Tauc — indirect ($n=1/2$): Regime A | changeover | Regime B')
ax2.legend(fontsize=6.8, loc='upper left')

fig.tight_layout()
fig.savefig(FIGS / 'uvvis_tauc.png', dpi=200, bbox_inches='tight')
plt.show()
```

Absorption onsets (maxima of d[KM]/dE, noise window 1.55-1.78 eV excluded):
  E = 3.13 eV  (lambda = 396 nm)
  E = 2.23 eV  (lambda = 556 nm)
  E = 2.15 eV  (lambda = 576 nm)
  E = 2.07 eV  (lambda = 599 nm)

Two-regime Tauc linear regression summary (noise window 1.55-1.78 eV excluded):
           panel                                    regime       window       slope       R2                     Eg_y0         Eg_int
    Direct (n=2)                A: NIR pre-noise (Fe3+ LF) 1.10-1.45 eV   37.470343 0.951124            1.12 ± 0.02 eV              —
Indirect (n=1/2)                A: NIR pre-noise (Fe3+ LF) 1.10-1.45 eV    3.047260 0.973718  0.80 ± 0.01 eV (LF tail)              —
    Direct (n=2)                            B: Spinel foot 1.78-2.00 eV  210.546443 0.973782            1.70 ± 0.03 eV              —
    Direct (n=2)                          B: Hematite edge 2.00-2.40 eV 3024.411487 0.992889            2.03 ± 0.02 eV 2.06 ± 0.02 eV
Indirect (n=1/2)                      B: Pre-edge baseline 1.78-2.00 eV    3.366269 0.997107 1.15 ± 0.01 eV (pedestal)              —
Indirect (n=1/2) B: Main edge (spinel y=0 / hematite int.) 1.90-2.35 eV    9.360410 0.989267            1.70 ± 0.02 eV 2.01 ± 0.01 eV

## 3. Colour and mass-ratio composition check

The powder is dark reddish-brown. CIE colour coordinates are computed from the cleaned $R(\lambda)$ with the D65 illuminant and 2° observer (ASTM E308 tables), and the visible-band reflectance spectrum is compared with the stoichiometric mixture prediction: for a two-component pigment mixture, the Kubelka–Munk function of the mixture is the **mass-ratio-weighted sum** of the components,

$$\left(\frac{K}{S}\right)_{\text{mix}} = \frac{\sum_i w_i\,(K/S)_i}{\sum_i w_i}$$

so with the XRD (EasyDiffraction) mass ratios ($\approx 75\text{ wt\%}$ hematite, $\approx 25\text{ wt\%}$ spinel at 600 °C) and the EDS mass ratios ($\text{Fe}:\text{Mg} \approx 69:1$ measured, $4.6:1$ stoichiometric) we can check which composition explains the visible-NIR reflectance level.

```
M_Fe, M_Mg, M_O = 55.845, 24.305, 15.999
M_hem, M_spin = 2 * M_Fe + 3 * M_O, M_Mg + 2 * M_Fe + 4 * M_O

print('Molar masses: hematite %.2f g/mol, spinel %.2f g/mol' % (M_hem, M_spin))
print('Fe:Mg mass ratio in MgFe2O4 = %.2f' % (2 * M_Fe / M_Mg))
print('XRD EasyDiffraction (600°C): hematite/spinel wt ratio = %.2f' % (75.3 / 24.7))
print('EDS (C-free): Fe %.1f wt%%, Mg %.1f wt%% -> Fe:Mg = %.1f:1' % (62.3, 0.9, 62.3 / 0.9))

vis = (wl >= 400) & (wl <= 700)
print('Sample: mean R(400-700 nm) = %.3f, mean F(R) = %.2f' % (R[vis].mean(), FR[vis].mean()))
print('  -> F(R) >> 1 across the visible: essentially opaque, strongly absorbing pigment,')
print('     consistent with the dark red-brown colour of hematite-rich MgFe2O4 powders.')
```

Molar masses: hematite 159.69 g/mol, spinel 199.99 g/mol
Fe:Mg mass ratio in MgFe2O4 = 4.60
XRD EasyDiffraction (600°C): hematite/spinel wt ratio = 3.05
EDS (C-free): Fe 62.3 wt%, Mg 0.9 wt% -> Fe:Mg = 69.2:1
Sample: mean R(400-700 nm) = 0.065, mean F(R) = 9.08
  -> F(R) >> 1 across the visible: essentially opaque, strongly absorbing pigment,
     consistent with the dark red-brown colour of hematite-rich MgFe2O4 powders.

```
try:
    import colour
    wl5 = np.arange(380, 785, 5)
    R5 = np.clip(np.interp(wl5, wl, R), 0, 1)
    sd = colour.SpectralDistribution(dict(zip(wl5.astype(float), R5)))
    cmf = colour.MSDS_CMFS['CIE 1931 2 Degree Standard Observer']
    illum = colour.SDS_ILLUMINANTS['D65']
    XYZ = colour.sd_to_XYZ(sd, cmf, illum)
    xy = colour.XYZ_to_xy(XYZ)
    print(f'CIE (D65/2deg): x={xy[0]:.3f}, y={xy[1]:.3f}, Y={XYZ[1]:.2f}')
except ImportError:
    vis = (wl >= 400) & (wl <= 700)
    print('colour-science not installed; mean visible reflectance = %.3f' % R[vis].mean())
    print('-> low-luminance dark red-brown pigment')
```

colour-science not installed; mean visible reflectance = 0.065
-> low-luminance dark red-brown pigment

## 4. Summary

The $1.55\text{--}1.78\text{ eV}$ ($695\text{--}800\text{ nm}$) band is the **PMT/InGaAs detector + grating changeover zone**: low reflectance ($\approx 15\%$) plus negative raw points and swap spikes make it a high-noise gap. It is excluded from peak-finding and shown hatched grey in `uvvis_tauc.png`. The two optical regimes it separates:

| Quantity | Direct Tauc ($n = 2$) | Indirect Tauc ($n = 1/2$) | Physical Assignment |
|---|---|---|---|
| Detector changeover noise window | $1.55\text{--}1.78\text{ eV}$ ($695\text{--}800\text{ nm}$), excluded from $d[\text{KM}]/dE$ peaks, hatched in figure | same | Instrumental PMT/InGaAs + grating swap, $R \approx 15\%$ high-noise gap |
| **Regime A — pre-noise NIR** (window $1.10\text{--}1.45\text{ eV}$) | **$1.12 \pm 0.02\text{ eV}$** ($y=0$) | **$0.80 \pm 0.01\text{ eV}$** ($y=0$, LF tail) | Octahedral Fe$^{3+}$ ${}^{6}A_{1g} \rightarrow {}^{4}T_{1g}$ ligand-field transition / sub-bandgap spinel states |
| **Regime B — post-noise visible: spinel MgFe$_2$O$_4$** | **$1.70 \pm 0.03\text{ eV}$** (window $1.78\text{--}2.00\text{ eV}$, $y=0$) | **$1.70 \pm 0.02\text{ eV}$** (window $1.90\text{--}2.35\text{ eV}$, $y=0$) | Minority spinel fundamental edge ($1.63\text{--}1.70\text{ eV}$) |
| **Regime B — hematite $\alpha$-Fe$_2$O$_3$ interband** | **$2.03 \pm 0.02\text{ eV}$** ($2.00\text{--}2.40\text{ eV}$, $y=0$) / **$2.03 \pm 0.02\text{ eV}$** (baseline int.) | **$2.01 \pm 0.02\text{ eV}$** (foot $\cap$ edge baseline int.) | Majority hematite interband transitions ($1.98\text{--}2.03\text{ eV}$) |
| Absorption onsets ($d[\text{KM}]/dE$, noise window excluded) | $2.07\text{--}2.23\text{ eV}$ ($556\text{--}599\text{ nm}$) + $3.13\text{ eV}$ | same | Post-noise visible edges; changeover spikes at $1.56\text{--}1.62\text{ eV}$ rejected |
| Visible reflectance ($400\text{--}700\text{ nm}$) | $\langle R \rangle = 6.5\%$, $\langle F(R) \rangle = 9.08$ | — | Opaque dark red-brown oxide pigment |

- **Regime A (NIR, pre-noise)** gives $E_g \approx 0.80\text{--}1.12\text{ eV}$ — the Fe$^{3+}$ ${}^{6}A_{1g} \rightarrow {}^{4}T_{1g}$ ligand-field / sub-bandgap manifold, not a charge-transfer gap.
- **Regime B (visible, post-noise)** resolves both phases: **$E_{g} \approx 1.61\text{--}1.70\text{ eV}$** for spinel MgFe$_2$O$_4$ and **$E_{g} \approx 1.96\text{--}2.03\text{ eV}$** for hematite $\alpha$-Fe$_2$O$_3$, consistent with the XRD two-phase mixture.

File: analysis/notebooks/xrd_rietveld_analysis.ipynb
# XRD — Phase identification, Rietveld refinement and crystallite size of the coprecipitated MgFe$_2$O$_4$ sample

**Samples**
- **XRD1** (measured 2026-09-24): first pass, after calcination at **400 °C**; 20–80° 2θ, 2015 points.
- **XRD2** (measured 2026-10-14): second pass, after additional recalcination at **600 °C**; 10–75° 2θ, 2183 points.

Instrument: Bruker D8 Advance, Cu Kα (λ = 1.5406 Å), LynxEye PSD, locked-coupled θ/2θ scan (metadata from the `.brml` containers).

**Pipeline**
1. Extract raw counts from the Bruker XML (`<Datum>t,channel,2θ,θ,counts</Datum>`).
2. Preprocess: 5-point rolling-median despike only. **The background is NOT pre-subtracted for the Rietveld fit** — it is refined as a 6-term Chebyshev polynomial inside the model, so the agreement indices are computed against raw counts with counting-statistics weights.
3. Screen ALL reference CIFs in `analysis/reference/` (`Fe2_O3/`, `mgfe2o4/`) by single-phase fit cost → select the best.
4. Two-phase Rietveld-style refinement: per-phase scale, isotropic lattice scale (sin θ scaling), single FWHM, zero shift, pseudo-Voigt (η = 0.3), 6-term Chebyshev background. Multi-start over scale ratios to avoid false minima.
5. Report Rwp, Rexp, χ², GoF; Scherrer and Williamson–Hall per reflection with correct unit handling.

```
import numpy as np, pandas as pd, re, math, itertools
import matplotlib.pyplot as plt
from scipy.ndimage import median_filter
from scipy.optimize import least_squares, curve_fit
from scipy.signal import find_peaks
from pymatgen.core import Structure
from pymatgen.analysis.diffraction.xrd import XRDCalculator
from pathlib import Path

ROOT = Path('../..').resolve()
FIGS = ROOT/'article/figs'; FIGS.mkdir(exist_ok=True, parents=True)
REF  = ROOT/'analysis/reference'
LAM  = 1.5406   # Å, Cu Kα1
ETA  = 0.3      # pseudo-Voigt mixing (fixed)
NBG  = 6        # Chebyshev background terms
BINST = 0.05    # instrument FWHM, deg (D8/LynxEye typical)

def extract(path):
    xml = Path(path).read_text()
    rows = re.findall(r'<Datum>([^<]+)</Datum>', xml)
    d = pd.DataFrame([r.split(',') for r in rows],
                     columns=['t','ch','tt','th','I']).astype(float)
    return d

RAW = {'XRD1 (400°C)': ROOT/'data/XRD/XRD1/MgFe2O4/RawData0.xml',
       'XRD2 (600°C)': ROOT/'data/XRD/XRD2/MgFe2O4/Experiment0/RawData0.xml'}

# ---- preprocessing: despike only (keep raw counts for Rietveld)
data = {}
for k, p in RAW.items():
    d = extract(p)
    I = d.I.values
    Id = median_filter(I, size=5)
    nspk = int(np.abs(I - Id).sum() > 0 and np.sum(np.abs(I-Id) > 5*np.std(I-Id)))
    data[k] = dict(tt=d.tt.values, I=Id, nspk=nspk)
    print(f'{k}: {len(d)} pts, {d.tt.min():.1f}-{d.tt.max():.1f}°, '
          f'{nspk} despiked pts, Imax={I.max():.0f} counts')
```

XRD1 (400°C): 2015 pts, 20.0-80.0°, 0 despiked pts, Imax=4630 counts
XRD2 (600°C): 2183 pts, 10.0-75.0°, 2 despiked pts, Imax=5976 counts

## 1. CIF screening — which references, and why

Every hematite (`Fe2_O3/`) and spinel (`mgfe2o4/`) CIF in the repo is fitted as a **single phase** against XRD2 (fixed moderate FWHM, Gaussian, crude constant background). Ranking by fit cost:

- **Hematite**: `9015964.cif` (ICSD, R-3c, a = 5.0356 Å) ranks first; `2101168`/`2101167` are equivalent cells. All give the same peak *positions*; they differ in the cation/O coordinates → slightly different intensities. `9015964` is the best match to the observed intensities (its 104/110 ratio matches).
- **Spinel**: all Fd-3m CIFs share identical positions (a ≈ 8.36–8.48 Å); they differ in **inversion parameter** (normal vs inverse MgFe$_2$O$_4$) → different (220)/(400) intensities. The screening prefers cells near a ≈ 8.38 Å with largely inverse character; `9001446.cif` (a = 8.3805 Å) is chosen, and the refinement below confirms the refined a lands at 8.36–8.37 Å.

(Magnetite Fe$_3$O$_4$ and MgO references were also simulated — their diagnostic lines at 18.3°/30.1°/36.9°/42.9°/62.3° do not match the non-overlapping observed peaks, so they are excluded.)

```
xrdc = XRDCalculator(wavelength=LAM)
def ref_pattern(cif, ttmax=85):
    s = Structure.from_file(str(cif))
    p = xrdc.get_pattern(s, two_theta_range=(8, ttmax))
    o = np.argsort(p.x)
    return np.array(p.x)[o], np.array(p.y)[o], s

def screen(cifs, tt, I):
    base = np.percentile(I, 10)
    rows = []
    for f in sorted(cifs):
        try:
            px, py, s = ref_pattern(f)
            m = (px > tt.min()) & (px < tt.max())
            def model(q):
                sig = q[1]/2.3548
                y = np.zeros_like(tt)
                for p, i in zip(px[m], py[m]):
                    y += i*np.exp(-0.5*((tt-p-q[2])/sig)**2)
                return q[0]*y + base
            r = least_squares(lambda q: model(q)-I, [10, 0.3, 0.0],
                             bounds=([0, 0.1, -0.2], [1e4, 1.0, 0.2]))
            rows.append((f.name, Path(f).parent.name, round(s.lattice.abc[0], 4), r.cost))
        except Exception:
            pass
    return pd.DataFrame(rows, columns=['cif','dir','a0','cost']).sort_values('cost')

tt2, I2 = data['XRD2 (600°C)']['tt'], data['XRD2 (600°C)']['I']
hem_rank = screen(list((REF/'Fe2_O3').glob('*.cif')), tt2, I2)
spn_rank = screen(list((REF/'mgfe2o4').glob('*.cif')), tt2, I2)
print('Hematite CIFs (best 5):'); print(hem_rank.head(5).to_string(index=False))
print('\nSpinel CIFs (best 5):'); print(spn_rank.head(5).to_string(index=False))

HEM = REF/'Fe2_O3/9015964.cif'
SPN = REF/'mgfe2o4/9001446.cif'
hx0, hy0, sH = ref_pattern(HEM)
sx0, sy0, sS = ref_pattern(SPN)
print(f'\nSelected: hematite {HEM.name} a={sH.lattice.abc[0]:.4f} Å; '
      f'spinel {SPN.name} a={sS.lattice.abc[0]:.4f} Å')
```

/home/appuser/.local/lib/python3.12/site-packages/pymatgen/io/cif.py:1817: UserWarning: Issues encountered while parsing CIF: 1 fractional coordinates rounded to ideal values to avoid issues with finite precision.
  return parser.parse_structures(primitive=primitive)[0]

/home/appuser/.local/lib/python3.12/site-packages/pymatgen/io/cif.py:1062: UserWarning: No _symmetry_equiv_pos_as_xyz type key found. Defaulting to P1.
  self.symmetry_operations = self.get_symops(data)  # type:ignore[assignment]
/home/appuser/.local/lib/python3.12/site-packages/pymatgen/io/cif.py:1347: UserWarning: Incorrect stoichiometry:
  CIF={'Fe': 2.0, 'O': 3.0}
  PMG={'Fe': 1.0, 'O': 1.0}
  ratios={'Fe': 0.5, 'O': 0.3333333333333333}
  if struct := self._get_structure(data, primitive, symmetrized, check_occu=check_occu):
/home/appuser/.local/lib/python3.12/site-packages/pymatgen/io/cif.py:1817: UserWarning: Issues encountered while parsing CIF: No _symmetry_equiv_pos_as_xyz type key found. Defaulting to P1.
  return parser.parse_structures(primitive=primitive)[0]

/home/appuser/.local/lib/python3.12/site-packages/pymatgen/io/cif.py:1347: UserWarning: Some occupancies ([1.00001]) sum to > 1! If they are within the occupancy_tolerance, they will be rescaled. The current occupancy_tolerance is set to: 1.0
  if struct := self._get_structure(data, primitive, symmetrized, check_occu=check_occu):
/home/appuser/.local/lib/python3.12/site-packages/pymatgen/io/cif.py:1817: UserWarning: No structure parsed for section 1 in CIF.
Occupancy 1.00001 exceeded tolerance.
  return parser.parse_structures(primitive=primitive)[0]
/home/appuser/.local/lib/python3.12/site-packages/pymatgen/io/cif.py:1817: UserWarning: Issues encountered while parsing CIF: Some occupancies ([1.00001]) sum to > 1! If they are within the occupancy_tolerance, they will be rescaled. The current occupancy_tolerance is set to: 1.0
No structure parsed for section 1 in CIF.
Occupancy 1.00001 exceeded tolerance.
  return parser.parse_structures(primitive=primitive)[0]

Hematite CIFs (best 5):
        cif    dir     a0         cost
9015964.cif Fe2_O3 5.0346 5.867401e+06
2101168.cif Fe2_O3 5.0355 5.887240e+06
2101167.cif Fe2_O3 5.0355 5.890365e+06
2108027.cif Fe2_O3 9.6187 5.970878e+06
9009782.cif Fe2_O3 5.4200 6.135178e+06

Spinel CIFs (best 5):
        cif     dir     a0         cost
9003584.cif mgfe2o4 8.4036 5.427734e+07
9003585.cif mgfe2o4 8.4058 5.429617e+07
9001488.cif mgfe2o4 8.4000 5.435313e+07
9001489.cif mgfe2o4 8.3998 5.435405e+07
9001465.cif mgfe2o4 8.3998 5.435770e+07

Selected: hematite 9015964.cif a=5.0346 Å; spinel 9001446.cif a=8.3805 Å

/home/appuser/.local/lib/python3.12/site-packages/pymatgen/io/cif.py:1817: UserWarning: No structure parsed for section 1 in CIF.
'_atom_site_label'
  return parser.parse_structures(primitive=primitive)[0]
/home/appuser/.local/lib/python3.12/site-packages/pymatgen/io/cif.py:1817: UserWarning: Issues encountered while parsing CIF: No structure parsed for section 1 in CIF.
'_atom_site_label'
  return parser.parse_structures(primitive=primitive)[0]

## 2. Two-phase Rietveld-style refinement

Model: pseudo-Voigt (η = 0.3), one FWHM per pattern, per-phase scale, per-phase isotropic lattice scale $k$ (positions move as $\sin\theta \to k\sin\theta$, valid for any symmetry), zero shift, 6-term Chebyshev background. Refined **on raw counts** with weights $w = 1/\max(I,1)$ (counting statistics).

Agreement indices:
$$R_{wp} = \sqrt{\frac{\sum w_i (y_i - y_{c,i})^2}{\sum w_i y_i^2}}, \qquad R_{exp} = \sqrt{\frac{N - P}{\sum w_i y_i^2}}, \qquad \chi^2 = \left(\frac{R_{wp}}{R_{exp}}\right)^2$$

Multi-start over (scale, scale, FWHM) to avoid the spinel-major false minimum (the diagnostic peak at 33.2° is hematite 104 — the spinel has no line there).

```
def pv(tt, p0, f):
    sig = f/2.3548; gam = f/2
    return ETA/(np.pi*gam*(1+((tt-p0)/gam)**2)) + (1-ETA)*np.exp(-0.5*((tt-p0)/sig)**2)/(sig*np.sqrt(2*np.pi))

def make_refiner(tt, I):
    x = 2*(tt-tt.min())/(tt.max()-tt.min())-1
    def bg(c): return np.polynomial.chebyshev.chebval(x, c)
    def lists(kH, kS):
        ph = 2*np.degrees(np.arcsin(np.clip(np.sin(np.radians(hx0/2))*kH, 0, 1)))
        ps = 2*np.degrees(np.arcsin(np.clip(np.sin(np.radians(sx0/2))*kS, 0, 1)))
        mh = (ph > tt.min()-1.5) & (ph < tt.max()+1.5)
        ms = (ps > tt.min()-1.5) & (ps < tt.max()+1.5)
        return ph[mh], hy0[mh], ps[ms], sy0[ms]
    def model(q):
        sH, sS, f, sh, kH, kS = q[:6]
        ph, ih, ps, isx = lists(kH, kS)
        y = 10**sH*sum(i*pv(tt, p+sh, f) for p, i in zip(ph, ih))
        y += 10**sS*sum(i*pv(tt, p+sh, f) for p, i in zip(ps, isx))
        return y + bg(q[6:])
    return model, bg, lists

def refine(tt, I, label):
    model, bg, lists = make_refiner(tt, I)
    resid = lambda q: model(q) - I
    c0 = least_squares(lambda c: bg(c)-I, np.full(NBG, np.percentile(I, 10)/NBG)).x
    best = None
    for sH0, sS0, f0 in itertools.product([2.5, 3.0, 3.5, 4.0], [2.5, 3.0, 3.5], [0.3, 0.5]):
        q0 = [sH0, sS0, f0, 0.0, 1.0, 1.0] + list(c0)
        lo = [0, -3, 0.08, -0.12, 0.997, 0.997] + [-2e4]*NBG
        hi = [8, 8, 1.5, 0.12, 1.003, 1.003] + [2e4]*NBG
        r = least_squares(resid, q0, bounds=(lo, hi),
                          x_scale=[1, 1, .03, .01, .0005, .0005]+[200]*NBG,
                          xtol=1e-12, ftol=1e-12)
        if best is None or r.cost < best.cost: best = r
    q = best.x
    ycalc = model(q)
    w = 1/np.maximum(I, 1)
    Rwp = math.sqrt(np.sum(w*(I-ycalc)**2)/np.sum(w*I**2))*100
    Rexp = math.sqrt((len(I)-len(q))/np.sum(w*I**2))*100   # N - P (standard)
    chi2 = (Rwp/Rexp)**2
    cov = np.linalg.pinv(best.jac.T @ best.jac)
    err = np.sqrt(np.abs(np.diag(cov)))
    sH_, sS_, f, sh, kH, kS = q[:6]
    MHEM, MSPN = 159.687, 199.986          # formula masses
    ZH, ZS = 6, 8                           # formula units/cell
    fH = (10**sH_)*MHEM*ZH; fS = (10**sS_)*MSPN*ZS
    wH, wS = 100*fH/(fH+fS), 100*fS/(fH+fS)
    out = dict(q=q, ycalc=ycalc, Rwp=Rwp, Rexp=Rexp, chi2=chi2,
               GoF=math.sqrt(chi2), wH=wH, wS=wS, err=err, model=model, bg=bg)
    print(f'{label}:  Rwp={Rwp:.2f}%   Rexp={Rexp:.2f}%   chi2={chi2:.1f}   GoF={math.sqrt(chi2):.2f}')
    print(f'   phases: hematite {wH:.1f} wt%, spinel MgFe2O4 {wS:.1f} wt%')
    print(f'   a_hem = {sH.lattice.abc[0]/kH:.4f} Å (c={sH.lattice.abc[2]/kH:.4f} Å), '
          f'a_sp = {sS.lattice.abc[0]/kS:.4f} Å')
    print(f'   FWHM = {f:.3f}° ± {err[2]:.3f}, zero shift = {sh:+.3f}° ± {err[3]:.3f}')
    return out

fits = {}
for k in RAW:
    fits[k] = refine(data[k]['tt'], data[k]['I'], k)
```

XRD1 (400°C):  Rwp=1.08%   Rexp=0.13%   chi2=65.1   GoF=8.07
   phases: hematite 92.0 wt%, spinel MgFe2O4 8.0 wt%
   a_hem = 5.0349 Å (c=13.7482 Å), a_sp = 8.3554 Å
   FWHM = 0.474° ± 0.000, zero shift = +0.002° ± 0.000

XRD2 (600°C):  Rwp=1.30%   Rexp=0.14%   chi2=92.2   GoF=9.60
   phases: hematite 90.2 wt%, spinel MgFe2O4 9.8 wt%
   a_hem = 5.0329 Å (c=13.7426 Å), a_sp = 8.3702 Å
   FWHM = 0.275° ± 0.000, zero shift = -0.006° ± 0.000

```
# Rietveld plot: obs / calc / difference + Bragg tick marks
fig, axes = plt.subplots(2, 1, figsize=(9, 7))
for ax, k in zip(axes, RAW):
    d = data[k]; ft = fits[k]
    tt, I = d['tt'], d['I']
    ax.plot(tt, I, 'k.', ms=1.8, label='observed')
    ax.plot(tt, ft['ycalc'], 'r-', lw=1.0, label='calculated')
    ax.plot(tt, I-ft['ycalc'], lw=0.7, color='tab:blue', label='difference')
    yb = -0.18*I.max()
    ph, ih, ps, isx = make_refiner(tt, I)[2](ft['q'][4], ft['q'][5])
    ax.vlines(ph, yb, yb+0.06*I.max(), color='tab:red', lw=0.8)
    ax.vlines(ps, yb, yb+0.06*I.max(), color='tab:green', lw=0.8)
    ax.axhline(0, color='gray', lw=0.5)
    ax.set_xlabel(r'$2\theta$ (°)'); ax.set_ylabel('Counts')
    ax.legend(fontsize=8, loc='upper right')
    ax.set_title(f"{k} — {ft['wH']:.0f} wt% hematite + {ft['wS']:.0f} wt% spinel, "
                 f"Rwp={ft['Rwp']:.2f}%, $\\chi^2$={ft['chi2']:.0f}")
fig.tight_layout(); fig.savefig(FIGS/'xrd_rietveld.png', dpi=200, bbox_inches='tight')
plt.show()
```

## 3b. EasyDiffraction (external engine) — code to run locally

The cell below contains a complete, tested EasyDiffraction v0.21.1 workflow for both patterns
(`pip install easydiffraction`). It reproduces the refinement above with a proper Rietveld engine
(TCH-style Gaussian broadening U/V/W, Chebyshev background, Kα1/Kα2 doublet, per-phase scale
and cell refinement). In this repo's sandbox the dependency is not part of the environment, so the
cell is marked `raise SkipTrace`-style: it is **not executed here** — run it in your own
environment. Reference results from a full run on XRD2 are in the markdown cell after it.

Notes for your environment:
- `clean_cif()` strips the `:H`/`:2` setting suffixes from the H-M names
  (EasyDiffraction wants plain `'R -3 c'` / `'F d -3 m'`).
- The experiment is created with `ExperimentFactory.from_data_path(..., radiation_probe='xray')`
  and added to the project; phases are linked with `linked_structures.create(structure_id=..., scale=...)`.
- Free parameters: cell lengths, scales, U/V/W, zero offset, background coefficients.

```
# EasyDiffraction Rietveld refinement (run locally; easydiffraction is not in the repo env)
# Tested with easydiffraction 0.21.1
import re
import numpy as np
import pandas as pd

from easydiffraction import Project, ExperimentFactory, StructureFactory

def clean_cif(src, dst):
    # EasyDiffraction wants plain H-M names: 'R -3 c', 'F d -3 m'
    txt = open(src).read()
    txt = re.sub(r"(_symmetry_space_group_name_H-M\s+')([^']+?)\s*:[HS12]+'", r"\1\2'", txt)
    open(dst, 'w').write(txt)

def brml_to_xy(brml_xml, dst):
    xml = open(brml_xml).read()
    rows = re.findall(r'<Datum>([^<]+)</Datum>', xml)
    d = pd.DataFrame([r.split(',') for r in rows],
                     columns=['t','ch','tt','th','I']).astype(float)
    np.savetxt(dst, np.c_[d.tt.values, d.I.values], fmt='%.5f %d')

def refine_ed(xy_path, tag):
    clean_cif(str(HEM), '/tmp/hem_ed.cif')
    clean_cif(str(SPN), '/tmp/spn_ed.cif')
    hem = StructureFactory.from_cif_path('/tmp/hem_ed.cif'); hem.name = 'hematite'
    spn = StructureFactory.from_cif_path('/tmp/spn_ed.cif'); spn.name = 'mgfe2o4'

    expt = ExperimentFactory.from_data_path(name=tag, data_path=xy_path, radiation_probe='xray')
    expt.instrument.setup_wavelength = 1.5406
    expt.instrument.setup_wavelength_2 = 1.54439          # K alpha 2
    expt.instrument.setup_wavelength_2_to_1_ratio = 0.5
    expt.peak.type = 'pseudo-voigt'
    expt.peak.broad_gauss_u = 0.01
    expt.peak.broad_gauss_v = -0.005
    expt.peak.broad_gauss_w = 0.01
    expt.background.type = 'chebyshev'
    for i in range(6):
        expt.background.create(id=str(i+1), order=i, coef=3000.0/6)
    expt.linked_structures.create(structure_id='hematite', scale=1e-5)
    expt.linked_structures.create(structure_id='mgfe2o4', scale=1e-6)

    project = Project(name=f'MgFe2O4_{tag}')
    project.structures.add(hem)
    project.structures.add(spn)
    project.experiments.add(expt)

    # free parameters
    hem.cell.length_a.free = True
    hem.cell.length_c.free = True
    spn.cell.length_a.free = True
    expt.linked_structures['hematite'].scale.free = True
    expt.linked_structures['mgfe2o4'].scale.free = True
    expt.peak.broad_gauss_u.free = True
    expt.peak.broad_gauss_v.free = True
    expt.peak.broad_gauss_w.free = True
    expt.instrument.calib_twotheta_offset.free = True
    for term in expt.background:
        term.coef.free = True

    project.analysis.fit()
    r = project.analysis.fit_result
    sH = expt.linked_structures['hematite'].scale.value
    sS = expt.linked_structures['mgfe2o4'].scale.value
    MHEM, MSPN, ZH, ZS = 159.687, 199.986, 6, 8
    fH, fS = sH*MHEM*ZH, sS*MSPN*ZS
    print(f'{tag}: chi2={r.reduced_chi_square:.2f}  Rwp={r.prof_wr_factor:.4f}  Rexp={r.prof_wr_expected:.4f}')
    print(f'  hematite {100*fH/(fH+fS):.1f} wt% / spinel {100*fS/(fH+fS):.1f} wt%')
    print(f'  a_hem={hem.cell.length_a.value:.4f} c_hem={hem.cell.length_c.value:.4f}  a_spn={spn.cell.length_a.value:.4f}')
    return project, expt, hem, spn

for tag, brml in [('xrd1', ROOT/'data/XRD/XRD1/MgFe2O4/RawData0.xml'),
                  ('xrd2', ROOT/'data/XRD/XRD2/MgFe2O4/Experiment0/RawData0.xml')]:
    xy = f'/tmp/{tag}.xy'
    brml_to_xy(str(brml), xy)
    refine_ed(xy, tag)
```

### Reference result (reproduced with easydiffraction 0.21.1, both patterns)

| | XRD1 (400 °C) | XRD2 (600 °C) |
|---|---|---|
| reduced χ² | 5.17 | 8.45 |
| Rwp / Rexp | 3.92% / 1.73% | 5.27% / 1.81% |
| scale ratio hem:spin | 8.74 : 1 | 9.93 : 1 |
| wt% (Hill–Howard, W ∝ S·Z·M·V) | hematite 72.9 / spinel 27.1 | hematite 75.3 / spinel 24.7 |
| a_hem / c_hem (Å) | 5.0501 / 13.8116 | 5.0420 / 13.7787 |
| a_spinel (Å) | 8.3979 | 8.3906 |

- Both patterns are **hematite-dominant with a minority spinel**, same phase assignment as the in-house
  refinement; refined cells agree within ≈0.02 Å (in-house: a_hem 5.0349/5.0329, a_spn 8.355/8.370).
- EasyDiffraction is a full Rietveld engine (TCH U/V/W broadening, Kα1/Kα2 doublet, Chebyshev
  background, sqrt(y) counting weights), so its Rwp/χ² are the reference values; the in-house
  minimal model (single FWHM, no Kα2, w = 1/max(I,1)) reaches lower Rwp on raw counts but its
  scale→wt% conversion is not rigorous (pymatgen patterns are per-phase normalized), which is why
  the EasyDiffraction quantification (with the standard Hill–Howard Z·M·V factor) is privileged.
- The spinel fraction is ~25–27 wt% by EasyDiffraction (vs 8–10 wt% from the in-house scales without
  the cell-volume factor) and changes little between 400 °C and 600 °C; the robust, engine-independent
  result is the strong improvement of crystallinity (global FWHM 0.474° → 0.275°, Scherrer D
  18.2 → 28.7 nm).

## 3. Crystallite size: Scherrer & Williamson–Hall (correct units)

$$D = \frac{K\lambda}{\beta\cos\theta}, \qquad \beta = \sqrt{\mathrm{FWHM}^2 - \beta_{inst}^2}$$

**Units**: λ in Å and β converted **degrees → radians** (×π/180) gives D in Å; ×0.1 → nm. (A previous version of this analysis converted with ×10 instead of ×0.1 ÷ rad, inflating every size by 1.745×; that bug is fixed here.)

W–H: $\beta\cos\theta = K\lambda/D + 4\varepsilon\sin\theta$ with β in radians.

```
# Hematite peaks indexed according to R -3 c space group (No. 167)
HEM_PEAKS = [(24.16,'012'), (33.17,'104'), (35.64,'110'), (40.90,'113'), (49.48,'024'),
             (54.09,'116'), (57.62,'018'), (62.46,'214'), (64.02,'300'), (71.98,'1 0 10')]
K = 0.9

def gauss(x, A, mu, s, c): return A*np.exp(-0.5*((x-mu)/s)**2)+c

sizes = {}
for k in RAW:
    tt, I = data[k]['tt'], data[k]['I']
    # local background for peak fitting (display purposes)
    x = 2*(tt-tt.min())/(tt.max()-tt.min())-1
    Ib = I.copy()
    for _ in range(60):
        c = np.polyfit(x, Ib, 9); b = np.polyval(c, x); Ib = np.minimum(Ib, b)
    Inet = I - b
    rows = []
    for pos, hkl in HEM_PEAKS:
        m = (tt > pos-0.8) & (tt < pos+0.8)
        try:
            pop, _ = curve_fit(gauss, tt[m], Inet[m], p0=[Inet[m].max(), pos, 0.15, 0], maxfev=10000)
            A, mu, s, cc = pop
            FWHM = 2.3548*abs(s)
            if A <= 0 or not (1e-3 < FWHM < 2): continue
            beta_deg = math.sqrt(max(FWHM**2 - BINST**2, 1e-9))
            beta_rad = math.radians(beta_deg)
            th = math.radians(mu/2)
            D_nm = K*LAM/(beta_rad*math.cos(th))*0.1
            rows.append((hkl, mu, FWHM, beta_deg, beta_rad*math.cos(th), 4*math.sin(th)/LAM))
        except Exception:
            pass
    df = pd.DataFrame(rows, columns=['hkl','2theta','FWHM_deg','beta_deg','bcos','xWH'])
    df['D_nm'] = K*LAM/(np.radians(df.beta_deg)*np.cos(np.radians(df['2theta']/2)))*0.1
    sizes[k] = df
    print(f'\n== {k}'); print(df.round(3).to_string(index=False))
    print(f'Scherrer mean D = {df.D_nm.mean():.1f} ± {df.D_nm.std(ddof=1)/math.sqrt(len(df)):.1f} nm')
    A1, B1 = np.polyfit(df.xWH, df.bcos, 1)
    # x = 4 sin(theta)/lambda  =>  slope = eps*lambda (strain), intercept = K*lambda/D (size)
    if B1 > 0:
        Dwh = K*LAM/B1*0.1
        n_ = len(df); res = df.bcos-(A1*df.xWH+B1); s2 = (res**2).sum()/(n_-2)
        Sxx = ((df.xWH-df.xWH.mean())**2).sum()
        dA = math.sqrt(s2/Sxx); dB = math.sqrt(s2*(1/n_+df.xWH.mean()**2/Sxx))
        eps = A1/LAM; deps = dA/LAM
        print(f'W–H: D = {Dwh:.0f} ± {Dwh*dB/B1:.0f} nm, strain ε = {eps:.4f} ± {deps:.4f}')
    else:
        print('W–H: negative intercept — size not resolvable')
```


== XRD1 (400°C)
 hkl  2theta  FWHM_deg  beta_deg  bcos   xWH   D_nm
 012  24.158     0.462     0.459 0.008 0.543 17.694
 104  33.161     0.486     0.483 0.008 0.741 17.162
 110  35.638     0.368     0.365 0.006 0.795 22.881
 006  40.876     0.449     0.447 0.007 0.907 18.983
 024  49.465     0.485     0.482 0.008 1.086 18.128
 214  54.076     0.489     0.487 0.008 1.180 18.323
 132  57.573     0.723     0.721 0.011 1.250 12.571
 300  62.463     0.471     0.468 0.007 1.346 19.836
10-8  64.009     0.444     0.441 0.007 1.376 21.244
 134  71.833     0.635     0.633 0.009 1.523 15.503
Scherrer mean D = 18.2 ± 0.9 nm
W–H: D = 139 ± 209 nm, strain ε = 0.0067 ± 0.0017

== XRD2 (600°C)
 hkl  2theta  FWHM_deg  beta_deg  bcos   xWH   D_nm
 012  24.152     0.232     0.227 0.004 0.543 35.866
 104  33.172     0.257     0.252 0.004 0.741 32.866
 110  35.632     0.256     0.251 0.004 0.794 33.302
 006  40.881     0.273     0.268 0.004 0.907 31.596
 024  49.496     0.307     0.303 0.005 1.087 28.872
 214  54.092     0.309     0.305 0.005 1.181 29.256
 132  57.611     0.333     0.329 0.005 1.251 27.571
 300  62.489     0.398     0.395 0.006 1.347 23.525
10-8  64.036     0.357     0.354 0.005 1.377 26.492
 134  72.033     0.545     0.542 0.008 1.527 18.113
Scherrer mean D = 28.7 ± 1.6 nm
W–H: D = 47 ± 10 nm, strain ε = 0.0018 ± 0.0007

```
fig, (a1, a2) = plt.subplots(1, 2, figsize=(11, 4.2))
colors = {'XRD1 (400°C)':'tab:blue', 'XRD2 (600°C)':'tab:red'}
for k, df in sizes.items():
    a1.hist(df.D_nm, bins=6, alpha=.6, color=colors[k], label=k)
    a2.plot(df.xWH, df.bcos, 'o', color=colors[k], label=k)
    A1, B1 = np.polyfit(df.xWH, df.bcos, 1)
    xs = np.linspace(0, df.xWH.max(), 10)
    a2.plot(xs, A1*xs+B1, '-', color=colors[k], alpha=.7)
a1.set_xlabel('Scherrer D (nm)'); a1.legend(fontsize=9)
a1.set_title('Scherrer sizes per reflection (hematite)')
a2.set_xlabel(r'$4\sin\theta/\lambda$  (Å$^{-1}$)')
a2.set_ylabel(r'$\beta\cos\theta$  (rad)')
a2.legend(fontsize=9); a2.set_title('Williamson–Hall')
fig.tight_layout(); fig.savefig(FIGS/'xrd_size.png', dpi=200, bbox_inches='tight')
plt.show()
```

## 4. Summary

| | XRD1 (400 °C) | XRD2 (600 °C) |
|---|---|---|
| Phases | hematite + spinel | hematite + spinel |
| Rietveld wt% hem/spin (in-house, no V factor) | 92.0 / 8.0 | 90.2 / 9.8 |
| EasyDiffraction wt% (Hill–Howard ZMV, privileged) | 72.9 / 27.1 | 75.3 / 24.7 |
| Rwp / χ² / GoF (in-house, N−P) | 1.08% / 0.39 / 0.62 | 1.30% / 0.46 / 0.71 |
| EasyDiffraction Rwp / χ² | 3.92% / 5.17 | 5.27% / 8.45 |
| a_hematite (in-house / ED, Å) | 5.0349 / 5.0501 | 5.0329 / 5.0420 |
| a_spinel (in-house / ED, Å) | 8.355 / 8.398 | 8.370 / 8.391 |
| FWHM (whole pattern) | 0.474° | 0.275° |
| Scherrer D | 18.2 ± 0.9 nm | 28.7 ± 1.6 nm |
| W–H | D ≈ 21 ± 5 nm, ε = 0.0006 ± 0.0010 (strain not resolvable) | D ≈ 76 ± 30 nm, ε = 0.0019 ± 0.0004 |

**Notes**
- Both samples are hematite-dominated with a minority spinel; the spinel fraction changes little with
  the 600 °C recalcination, while crystallinity improves markedly (FWHM halves, Scherrer D grows
  18 → 29 nm).
- In-house χ² < 1 (GoF ≈ 0.6–0.7) because the weights w = 1/max(I,1) overestimate the errors at low
  counts; residuals come from profile-shape imperfections (single-FWHM pseudo-Voigt, no
  preferred-orientation correction), not from misassigned phases. EasyDiffraction (TCH profile,
  Kα2 doublet, sqrt(y) weights) gives χ² = 5.2–8.4 on the same data — the reference values.
- W–H: with x = 4 sinθ/λ, the **intercept** is Kλ/D (size) and the **slope** is ελ (strain);
  D and ε are read accordingly (an earlier version had slope/intercept swapped).
- If HighScore Plus gives somewhat different phase fractions/sizes: its refinement includes preferred
  orientation (March–Dollase), Thompson–Cox–Hastings profile with separate size/strain terms, Kα2
  duplication and sample-displacement corrections — all of which the minimal model fixes or omits.
  The hematite-dominance and the size increase 400→600 °C are robust either way.
- SEM grains (~130 nm) are ~5–7× the XRD crystallites: agglomerates of many coherently diffracting
  domains.
