Repository: rifu-uni/tcb

# TCB

Characterization data and analysis for the MgFe2O4 TCB experiment.

## Contents

| Path | Purpose |
|---|---|
| `UV-vis/` | UV-vis reflectance export (`.csv`) and instrument file (`.DSW`) |
| `XRay/` | Bruker D8 scan `MG_AS` (`.brml` + extracted XML) |
| `Xray2/` | Bruker D8 scan `MgFeO4` (`.brml` + extracted XML) |
| `SEM/` | SEM images, EDX spectrum and exports |
| `highscore/` | HighScore phase identification and refinement exports |
| `rietveld/` | Rietveld refinement script, reflection tables, fits |
| `uvvis_xrd_analysis.ipynb` | UV-vis and XRD comparison notebook |

File: analysis/reference/mgfe2o4/9003777.cif
#------------------------------------------------------------------------------
#$Date: 2024-04-25 17:59:02 +0300 (Thu, 25 Apr 2024) $
#$Revision: 291351 $
#$URL: file:///home/coder/svn-repositories/_RELOADED_COD/cod-reloaded/cif/9/00/37/9003777.cif $
#------------------------------------------------------------------------------
#
# This file is available in the Crystallography Open Database (COD),
# http://www.crystallography.net/. The original data for this entry
# were provided the American Mineralogist Crystal Structure Database,
# http://rruff.geo.arizona.edu/AMS/amcsd.php
#
# The file may be used within the scientific community so long as
# proper attribution is given to the journal article from which the
# data were obtained.
#
data_9003777
loop_
_publ_author_name
'Antao, S. M.'
'Hassan, I.'
'Crichton, W. A.'
'Parise, J. B.'
_publ_section_title
;
 Effects of high pressure and high temperature on cation ordering in
 magnesioferrite, MgFe2O4, using in situ synchrotron X-ray powder
 diffraction up to 1430 K and 6 GPa
 Sample: T = 1150 K, P = 6 GPa during heating
;
_journal_name_full               'American Mineralogist'
_journal_page_first              1500
_journal_page_last               1505
_journal_paper_doi               10.2138/am.2005.1797
_journal_volume                  90
_journal_year                    2005
_chemical_formula_sum            'Fe2 Mg O4'
_chemical_name_mineral           Magnesioferrite
_space_group_IT_number           227
_symmetry_space_group_name_Hall  '-F 4vw 2vw 3'
_symmetry_space_group_name_H-M   'F d -3 m :2'
_cell_angle_alpha                90
_cell_angle_beta                 90
_cell_angle_gamma                90
_cell_length_a                   8.35490
_cell_length_b                   8.35490
_cell_length_c                   8.35490
_cell_formula_units_Z            8
_cell_volume                     583.208
_database_code_amcsd             0003896
_diffrn_ambient_pressure         6e+06
_diffrn_ambient_temperature      1150
_exptl_crystal_density_diffrn    4.556
_cod_original_sg_symbol_H-M      'F d 3 m'
_cod_original_formula_sum        '(Mg Fe2) O4'
_cod_database_code               9003777
loop_
_symmetry_equiv_pos_as_xyz
x,y,z
x,1/2+y,1/2+z
1/2+x,y,1/2+z
1/2+x,1/2+y,z
3/4+z,1/2-x,1/4+y
3/4+z,-x,3/4+y
1/4+z,1/2-x,3/4+y
1/4+z,-x,1/4+y
3/4-y,1/2+z,1/4-x
3/4-y,+z,3/4-x
1/4-y,1/2+z,3/4-x
1/4-y,+z,1/4-x
3/4+x,1/2-y,1/4+z
3/4+x,-y,3/4+z
1/4+x,1/2-y,3/4+z
1/4+x,-y,1/4+z
3/4-z,1/2+x,1/4-y
3/4-z,+x,3/4-y
1/4-z,1/2+x,3/4-y
1/4-z,+x,1/4-y
3/4+y,1/2-z,1/4+x
3/4+y,-z,3/4+x
1/4+y,1/2-z,3/4+x
1/4+y,-z,1/4+x
3/4-x,1/2+y,1/4-z
3/4-x,+y,3/4-z
1/4-x,1/2+y,3/4-z
1/4-x,+y,1/4-z
1/2+x,3/4-z,1/4-y
1/2+x,1/4-z,3/4-y
+x,3/4-z,3/4-y
+x,1/4-z,1/4-y
1/2-z,3/4+y,1/4+x
1/2-z,1/4+y,3/4+x
-z,3/4+y,3/4+x
-z,1/4+y,1/4+x
1/2+y,3/4-x,1/4-z
1/2+y,1/4-x,3/4-z
+y,3/4-x,3/4-z
+y,1/4-x,1/4-z
1/2-x,3/4+z,1/4+y
1/2-x,1/4+z,3/4+y
-x,3/4+z,3/4+y
-x,1/4+z,1/4+y
1/2+z,3/4-y,1/4-x
1/2+z,1/4-y,3/4-x
+z,3/4-y,3/4-x
+z,1/4-y,1/4-x
1/2-y,3/4+x,1/4+z
1/2-y,1/4+x,3/4+z
-y,3/4+x,3/4+z
-y,1/4+x,1/4+z
x,1/2+z,1/2+y
x,+z,+y
1/2+x,1/2+z,+y
1/2+x,+z,1/2+y
-z,1/2-y,1/2-x
-z,-y,-x
1/2-z,1/2-y,-x
1/2-z,-y,1/2-x
y,1/2+x,1/2+z
y,+x,+z
1/2+y,1/2+x,+z
1/2+y,+x,1/2+z
-x,1/2-z,1/2-y
-x,-z,-y
1/2-x,1/2-z,-y
1/2-x,-z,1/2-y
z,1/2+y,1/2+x
z,+y,+x
1/2+z,1/2+y,+x
1/2+z,+y,1/2+x
-y,1/2-x,1/2-z
-y,-x,-z
1/2-y,1/2-x,-z
1/2-y,-x,1/2-z
3/4+z,1/4+x,1/2-y
3/4+z,3/4+x,-y
1/4+z,1/4+x,-y
1/4+z,3/4+x,1/2-y
3/4-y,1/4-z,1/2+x
3/4-y,3/4-z,+x
1/4-y,1/4-z,+x
1/4-y,3/4-z,1/2+x
3/4+x,1/4+y,1/2-z
3/4+x,3/4+y,-z
1/4+x,1/4+y,-z
1/4+x,3/4+y,1/2-z
3/4-z,1/4-x,1/2+y
3/4-z,3/4-x,+y
1/4-z,1/4-x,+y
1/4-z,3/4-x,1/2+y
3/4+y,1/4+z,1/2-x
3/4+y,3/4+z,-x
1/4+y,1/4+z,-x
1/4+y,3/4+z,1/2-x
3/4-x,1/4-y,1/2+z
3/4-x,3/4-y,+z
1/4-x,1/4-y,+z
1/4-x,3/4-y,1/2+z
-z,3/4+x,3/4+y
-z,1/4+x,1/4+y
1/2-z,3/4+x,1/4+y
1/2-z,1/4+x,3/4+y
y,3/4-z,3/4-x
y,1/4-z,1/4-x
1/2+y,3/4-z,1/4-x
1/2+y,1/4-z,3/4-x
-x,3/4+y,3/4+z
-x,1/4+y,1/4+z
1/2-x,3/4+y,1/4+z
1/2-x,1/4+y,3/4+z
z,3/4-x,3/4-y
z,1/4-x,1/4-y
1/2+z,3/4-x,1/4-y
1/2+z,1/4-x,3/4-y
-y,3/4+z,3/4+x
-y,1/4+z,1/4+x
1/2-y,3/4+z,1/4+x
1/2-y,1/4+z,3/4+x
x,3/4-y,3/4-z
x,1/4-y,1/4-z
1/2+x,3/4-y,1/4-z
1/2+x,1/4-y,3/4-z
1/4-x,1/2+z,3/4-y
1/4-x,+z,1/4-y
3/4-x,1/2+z,1/4-y
3/4-x,+z,3/4-y
1/4+z,1/2-y,3/4+x
1/4+z,-y,1/4+x
3/4+z,1/2-y,1/4+x
3/4+z,-y,3/4+x
1/4-y,1/2+x,3/4-z
1/4-y,+x,1/4-z
3/4-y,1/2+x,1/4-z
3/4-y,+x,3/4-z
1/4+x,1/2-z,3/4+y
1/4+x,-z,1/4+y
3/4+x,1/2-z,1/4+y
3/4+x,-z,3/4+y
1/4-z,1/2+y,3/4-x
1/4-z,+y,1/4-x
3/4-z,1/2+y,1/4-x
3/4-z,+y,3/4-x
1/4+y,1/2-x,3/4+z
1/4+y,-x,1/4+z
3/4+y,1/2-x,1/4+z
3/4+y,-x,3/4+z
3/4-x,3/4-z,y
3/4-x,1/4-z,1/2+y
1/4-x,3/4-z,1/2+y
1/4-x,1/4-z,y
3/4+z,3/4+y,-x
3/4+z,1/4+y,1/2-x
1/4+z,3/4+y,1/2-x
1/4+z,1/4+y,-x
3/4-y,3/4-x,z
3/4-y,1/4-x,1/2+z
1/4-y,3/4-x,1/2+z
1/4-y,1/4-x,z
3/4+x,3/4+z,-y
3/4+x,1/4+z,1/2-y
1/4+x,3/4+z,1/2-y
1/4+x,1/4+z,-y
3/4-z,3/4-y,x
3/4-z,1/4-y,1/2+x
1/4-z,3/4-y,1/2+x
1/4-z,1/4-y,x
3/4+y,3/4+x,-z
3/4+y,1/4+x,1/2-z
1/4+y,3/4+x,1/2-z
1/4+y,1/4+x,-z
-z,-x,-y
-z,1/2-x,1/2-y
1/2-z,-x,1/2-y
1/2-z,1/2-x,-y
y,z,x
y,1/2+z,1/2+x
1/2+y,z,1/2+x
1/2+y,1/2+z,x
-x,-y,-z
-x,1/2-y,1/2-z
1/2-x,-y,1/2-z
1/2-x,1/2-y,-z
z,x,y
z,1/2+x,1/2+y
1/2+z,x,1/2+y
1/2+z,1/2+x,y
-y,-z,-x
-y,1/2-z,1/2-x
1/2-y,-z,1/2-x
1/2-y,1/2-z,-x
loop_
_atom_site_label
_atom_site_fract_x
_atom_site_fract_y
_atom_site_fract_z
_atom_site_occupancy
_atom_site_U_iso_or_equiv
MgT 0.12500 0.12500 0.12500 0.12300 0.01110
FeT 0.12500 0.12500 0.12500 0.87700 0.01110
MgO 0.50000 0.50000 0.50000 0.43850 0.00900
FeO 0.50000 0.50000 0.50000 0.56150 0.00900
O 0.25690 0.25690 0.25690 1.00000 0.01100
loop_
_cod_related_entry_id
_cod_related_entry_database
_cod_related_entry_code
1 AMCSD 0003896

File: analysis/reference/mgfe2o4/9003778.cif
#------------------------------------------------------------------------------
#$Date: 2024-04-25 17:59:02 +0300 (Thu, 25 Apr 2024) $
#$Revision: 291351 $
#$URL: file:///home/coder/svn-repositories/_RELOADED_COD/cod-reloaded/cif/9/00/37/9003778.cif $
#------------------------------------------------------------------------------
#
# This file is available in the Crystallography Open Database (COD),
# http://www.crystallography.net/. The original data for this entry
# were provided the American Mineralogist Crystal Structure Database,
# http://rruff.geo.arizona.edu/AMS/amcsd.php
#
# The file may be used within the scientific community so long as
# proper attribution is given to the journal article from which the
# data were obtained.
#
data_9003778
loop_
_publ_author_name
'Antao, S. M.'
'Hassan, I.'
'Crichton, W. A.'
'Parise, J. B.'
_publ_section_title
;
 Effects of high pressure and high temperature on cation ordering in
 magnesioferrite, MgFe2O4, using in situ synchrotron X-ray powder
 diffraction up to 1430 K and 6 GPa
 Sample: T = 970 K, P = 6 GPa during cooling
;
_journal_name_full               'American Mineralogist'
_journal_page_first              1500
_journal_page_last               1505
_journal_paper_doi               10.2138/am.2005.1797
_journal_volume                  90
_journal_year                    2005
_chemical_formula_sum            'Fe2 Mg O4'
_chemical_name_mineral           Magnesioferrite
_space_group_IT_number           227
_symmetry_space_group_name_Hall  '-F 4vw 2vw 3'
_symmetry_space_group_name_H-M   'F d -3 m :2'
_cell_angle_alpha                90
_cell_angle_beta                 90
_cell_angle_gamma                90
_cell_length_a                   8.34531
_cell_length_b                   8.34531
_cell_length_c                   8.34531
_cell_formula_units_Z            8
_cell_volume                     581.202
_database_code_amcsd             0003897
_diffrn_ambient_pressure         6e+06
_diffrn_ambient_temperature      970
_exptl_crystal_density_diffrn    4.571
_cod_original_sg_symbol_H-M      'F d 3 m'
_cod_original_formula_sum        '(Mg Fe2) O4'
_cod_database_code               9003778
loop_
_space_group_symop_operation_xyz
x,y,z
x,1/2+y,1/2+z
1/2+x,y,1/2+z
1/2+x,1/2+y,z
3/4+z,1/2-x,1/4+y
3/4+z,-x,3/4+y
1/4+z,1/2-x,3/4+y
1/4+z,-x,1/4+y
3/4-y,1/2+z,1/4-x
3/4-y,+z,3/4-x
1/4-y,1/2+z,3/4-x
1/4-y,+z,1/4-x
3/4+x,1/2-y,1/4+z
3/4+x,-y,3/4+z
1/4+x,1/2-y,3/4+z
1/4+x,-y,1/4+z
3/4-z,1/2+x,1/4-y
3/4-z,+x,3/4-y
1/4-z,1/2+x,3/4-y
1/4-z,+x,1/4-y
3/4+y,1/2-z,1/4+x
3/4+y,-z,3/4+x
1/4+y,1/2-z,3/4+x
1/4+y,-z,1/4+x
3/4-x,1/2+y,1/4-z
3/4-x,+y,3/4-z
1/4-x,1/2+y,3/4-z
1/4-x,+y,1/4-z
1/2+x,3/4-z,1/4-y
1/2+x,1/4-z,3/4-y
+x,3/4-z,3/4-y
+x,1/4-z,1/4-y
1/2-z,3/4+y,1/4+x
1/2-z,1/4+y,3/4+x
-z,3/4+y,3/4+x
-z,1/4+y,1/4+x
1/2+y,3/4-x,1/4-z
1/2+y,1/4-x,3/4-z
+y,3/4-x,3/4-z
+y,1/4-x,1/4-z
1/2-x,3/4+z,1/4+y
1/2-x,1/4+z,3/4+y
-x,3/4+z,3/4+y
-x,1/4+z,1/4+y
1/2+z,3/4-y,1/4-x
1/2+z,1/4-y,3/4-x
+z,3/4-y,3/4-x
+z,1/4-y,1/4-x
1/2-y,3/4+x,1/4+z
1/2-y,1/4+x,3/4+z
-y,3/4+x,3/4+z
-y,1/4+x,1/4+z
x,1/2+z,1/2+y
x,+z,+y
1/2+x,1/2+z,+y
1/2+x,+z,1/2+y
-z,1/2-y,1/2-x
-z,-y,-x
1/2-z,1/2-y,-x
1/2-z,-y,1/2-x
y,1/2+x,1/2+z
y,+x,+z
1/2+y,1/2+x,+z
1/2+y,+x,1/2+z
-x,1/2-z,1/2-y
-x,-z,-y
1/2-x,1/2-z,-y
1/2-x,-z,1/2-y
z,1/2+y,1/2+x
z,+y,+x
1/2+z,1/2+y,+x
1/2+z,+y,1/2+x
-y,1/2-x,1/2-z
-y,-x,-z
1/2-y,1/2-x,-z
1/2-y,-x,1/2-z
3/4+z,1/4+x,1/2-y
3/4+z,3/4+x,-y
1/4+z,1/4+x,-y
1/4+z,3/4+x,1/2-y
3/4-y,1/4-z,1/2+x
3/4-y,3/4-z,+x
1/4-y,1/4-z,+x
1/4-y,3/4-z,1/2+x
3/4+x,1/4+y,1/2-z
3/4+x,3/4+y,-z
1/4+x,1/4+y,-z
1/4+x,3/4+y,1/2-z
3/4-z,1/4-x,1/2+y
3/4-z,3/4-x,+y
1/4-z,1/4-x,+y
1/4-z,3/4-x,1/2+y
3/4+y,1/4+z,1/2-x
3/4+y,3/4+z,-x
1/4+y,1/4+z,-x
1/4+y,3/4+z,1/2-x
3/4-x,1/4-y,1/2+z
3/4-x,3/4-y,+z
1/4-x,1/4-y,+z
1/4-x,3/4-y,1/2+z
-z,3/4+x,3/4+y
-z,1/4+x,1/4+y
1/2-z,3/4+x,1/4+y
1/2-z,1/4+x,3/4+y
y,3/4-z,3/4-x
y,1/4-z,1/4-x
1/2+y,3/4-z,1/4-x
1/2+y,1/4-z,3/4-x
-x,3/4+y,3/4+z
-x,1/4+y,1/4+z
1/2-x,3/4+y,1/4+z
1/2-x,1/4+y,3/4+z
z,3/4-x,3/4-y
z,1/4-x,1/4-y
1/2+z,3/4-x,1/4-y
1/2+z,1/4-x,3/4-y
-y,3/4+z,3/4+x
-y,1/4+z,1/4+x
1/2-y,3/4+z,1/4+x
1/2-y,1/4+z,3/4+x
x,3/4-y,3/4-z
x,1/4-y,1/4-z
1/2+x,3/4-y,1/4-z
1/2+x,1/4-y,3/4-z
1/4-x,1/2+z,3/4-y
1/4-x,+z,1/4-y
3/4-x,1/2+z,1/4-y
3/4-x,+z,3/4-y
1/4+z,1/2-y,3/4+x
1/4+z,-y,1/4+x
3/4+z,1/2-y,1/4+x
3/4+z,-y,3/4+x
1/4-y,1/2+x,3/4-z
1/4-y,+x,1/4-z
3/4-y,1/2+x,1/4-z
3/4-y,+x,3/4-z
1/4+x,1/2-z,3/4+y
1/4+x,-z,1/4+y
3/4+x,1/2-z,1/4+y
3/4+x,-z,3/4+y
1/4-z,1/2+y,3/4-x
1/4-z,+y,1/4-x
3/4-z,1/2+y,1/4-x
3/4-z,+y,3/4-x
1/4+y,1/2-x,3/4+z
1/4+y,-x,1/4+z
3/4+y,1/2-x,1/4+z
3/4+y,-x,3/4+z
3/4-x,3/4-z,y
3/4-x,1/4-z,1/2+y
1/4-x,3/4-z,1/2+y
1/4-x,1/4-z,y
3/4+z,3/4+y,-x
3/4+z,1/4+y,1/2-x
1/4+z,3/4+y,1/2-x
1/4+z,1/4+y,-x
3/4-y,3/4-x,z
3/4-y,1/4-x,1/2+z
1/4-y,3/4-x,1/2+z
1/4-y,1/4-x,z
3/4+x,3/4+z,-y
3/4+x,1/4+z,1/2-y
1/4+x,3/4+z,1/2-y
1/4+x,1/4+z,-y
3/4-z,3/4-y,x
3/4-z,1/4-y,1/2+x
1/4-z,3/4-y,1/2+x
1/4-z,1/4-y,x
3/4+y,3/4+x,-z
3/4+y,1/4+x,1/2-z
1/4+y,3/4+x,1/2-z
1/4+y,1/4+x,-z
-z,-x,-y
-z,1/2-x,1/2-y
1/2-z,-x,1/2-y
1/2-z,1/2-x,-y
y,z,x
y,1/2+z,1/2+x
1/2+y,z,1/2+x
1/2+y,1/2+z,x
-x,-y,-z
-x,1/2-y,1/2-z
1/2-x,-y,1/2-z
1/2-x,1/2-y,-z
z,x,y
z,1/2+x,1/2+y
1/2+z,x,1/2+y
1/2+z,1/2+x,y
-y,-z,-x
-y,1/2-z,1/2-x
1/2-y,-z,1/2-x
1/2-y,1/2-z,-x
loop_
_atom_site_label
_atom_site_fract_x
_atom_site_fract_y
_atom_site_fract_z
_atom_site_occupancy
_atom_site_U_iso_or_equiv
MgT 0.12500 0.12500 0.12500 0.10900 0.00960
FeT 0.12500 0.12500 0.12500 0.89100 0.00960
MgO 0.50000 0.50000 0.50000 0.44550 0.00690
FeO 0.50000 0.50000 0.50000 0.55450 0.00690
O 0.25750 0.25750 0.25750 1.00000 0.00840
loop_
_cod_related_entry_id
_cod_related_entry_database
_cod_related_entry_code
1 AMCSD 0003897

File: analysis/reference/mgfe2o4/9003781.cif
#------------------------------------------------------------------------------
#$Date: 2024-04-25 17:59:02 +0300 (Thu, 25 Apr 2024) $
#$Revision: 291351 $
#$URL: file:///home/coder/svn-repositories/_RELOADED_COD/cod-reloaded/cif/9/00/37/9003781.cif $
#------------------------------------------------------------------------------
#
# This file is available in the Crystallography Open Database (COD),
# http://www.crystallography.net/. The original data for this entry
# were provided the American Mineralogist Crystal Structure Database,
# http://rruff.geo.arizona.edu/AMS/amcsd.php
#
# The file may be used within the scientific community so long as
# proper attribution is given to the journal article from which the
# data were obtained.
#
data_9003781
loop_
_publ_author_name
'Antao, S. M.'
'Hassan, I.'
'Crichton, W. A.'
'Parise, J. B.'
_publ_section_title
;
 Effects of high pressure and high temperature on cation ordering in
 magnesioferrite, MgFe2O4, using in situ synchrotron X-ray powder
 diffraction up to 1430 K and 6 GPa
 Sample: T = 675 K, P = 5 GPa during heating
;
_journal_name_full               'American Mineralogist'
_journal_page_first              1500
_journal_page_last               1505
_journal_paper_doi               10.2138/am.2005.1797
_journal_volume                  90
_journal_year                    2005
_chemical_formula_sum            'Fe2 Mg O4'
_chemical_name_mineral           Magnesioferrite
_space_group_IT_number           227
_symmetry_space_group_name_Hall  '-F 4vw 2vw 3'
_symmetry_space_group_name_H-M   'F d -3 m :2'
_cell_angle_alpha                90
_cell_angle_beta                 90
_cell_angle_gamma                90
_cell_length_a                   8.33637
_cell_length_b                   8.33637
_cell_length_c                   8.33637
_cell_formula_units_Z            8
_cell_volume                     579.337
_database_code_amcsd             0003900
_diffrn_ambient_pressure         5e+06
_diffrn_ambient_temperature      675
_exptl_crystal_density_diffrn    4.586
_cod_original_sg_symbol_H-M      'F d 3 m'
_cod_original_formula_sum        '(Mg Fe2) O4'
_cod_database_code               9003781
loop_
_symmetry_equiv_pos_as_xyz
x,y,z
x,1/2+y,1/2+z
1/2+x,y,1/2+z
1/2+x,1/2+y,z
3/4+z,1/2-x,1/4+y
3/4+z,-x,3/4+y
1/4+z,1/2-x,3/4+y
1/4+z,-x,1/4+y
3/4-y,1/2+z,1/4-x
3/4-y,+z,3/4-x
1/4-y,1/2+z,3/4-x
1/4-y,+z,1/4-x
3/4+x,1/2-y,1/4+z
3/4+x,-y,3/4+z
1/4+x,1/2-y,3/4+z
1/4+x,-y,1/4+z
3/4-z,1/2+x,1/4-y
3/4-z,+x,3/4-y
1/4-z,1/2+x,3/4-y
1/4-z,+x,1/4-y
3/4+y,1/2-z,1/4+x
3/4+y,-z,3/4+x
1/4+y,1/2-z,3/4+x
1/4+y,-z,1/4+x
3/4-x,1/2+y,1/4-z
3/4-x,+y,3/4-z
1/4-x,1/2+y,3/4-z
1/4-x,+y,1/4-z
1/2+x,3/4-z,1/4-y
1/2+x,1/4-z,3/4-y
+x,3/4-z,3/4-y
+x,1/4-z,1/4-y
1/2-z,3/4+y,1/4+x
1/2-z,1/4+y,3/4+x
-z,3/4+y,3/4+x
-z,1/4+y,1/4+x
1/2+y,3/4-x,1/4-z
1/2+y,1/4-x,3/4-z
+y,3/4-x,3/4-z
+y,1/4-x,1/4-z
1/2-x,3/4+z,1/4+y
1/2-x,1/4+z,3/4+y
-x,3/4+z,3/4+y
-x,1/4+z,1/4+y
1/2+z,3/4-y,1/4-x
1/2+z,1/4-y,3/4-x
+z,3/4-y,3/4-x
+z,1/4-y,1/4-x
1/2-y,3/4+x,1/4+z
1/2-y,1/4+x,3/4+z
-y,3/4+x,3/4+z
-y,1/4+x,1/4+z
x,1/2+z,1/2+y
x,+z,+y
1/2+x,1/2+z,+y
1/2+x,+z,1/2+y
-z,1/2-y,1/2-x
-z,-y,-x
1/2-z,1/2-y,-x
1/2-z,-y,1/2-x
y,1/2+x,1/2+z
y,+x,+z
1/2+y,1/2+x,+z
1/2+y,+x,1/2+z
-x,1/2-z,1/2-y
-x,-z,-y
1/2-x,1/2-z,-y
1/2-x,-z,1/2-y
z,1/2+y,1/2+x
z,+y,+x
1/2+z,1/2+y,+x
1/2+z,+y,1/2+x
-y,1/2-x,1/2-z
-y,-x,-z
1/2-y,1/2-x,-z
1/2-y,-x,1/2-z
3/4+z,1/4+x,1/2-y
3/4+z,3/4+x,-y
1/4+z,1/4+x,-y
1/4+z,3/4+x,1/2-y
3/4-y,1/4-z,1/2+x
3/4-y,3/4-z,+x
1/4-y,1/4-z,+x
1/4-y,3/4-z,1/2+x
3/4+x,1/4+y,1/2-z
3/4+x,3/4+y,-z
1/4+x,1/4+y,-z
1/4+x,3/4+y,1/2-z
3/4-z,1/4-x,1/2+y
3/4-z,3/4-x,+y
1/4-z,1/4-x,+y
1/4-z,3/4-x,1/2+y
3/4+y,1/4+z,1/2-x
3/4+y,3/4+z,-x
1/4+y,1/4+z,-x
1/4+y,3/4+z,1/2-x
3/4-x,1/4-y,1/2+z
3/4-x,3/4-y,+z
1/4-x,1/4-y,+z
1/4-x,3/4-y,1/2+z
-z,3/4+x,3/4+y
-z,1/4+x,1/4+y
1/2-z,3/4+x,1/4+y
1/2-z,1/4+x,3/4+y
y,3/4-z,3/4-x
y,1/4-z,1/4-x
1/2+y,3/4-z,1/4-x
1/2+y,1/4-z,3/4-x
-x,3/4+y,3/4+z
-x,1/4+y,1/4+z
1/2-x,3/4+y,1/4+z
1/2-x,1/4+y,3/4+z
z,3/4-x,3/4-y
z,1/4-x,1/4-y
1/2+z,3/4-x,1/4-y
1/2+z,1/4-x,3/4-y
-y,3/4+z,3/4+x
-y,1/4+z,1/4+x
1/2-y,3/4+z,1/4+x
1/2-y,1/4+z,3/4+x
x,3/4-y,3/4-z
x,1/4-y,1/4-z
1/2+x,3/4-y,1/4-z
1/2+x,1/4-y,3/4-z
1/4-x,1/2+z,3/4-y
1/4-x,+z,1/4-y
3/4-x,1/2+z,1/4-y
3/4-x,+z,3/4-y
1/4+z,1/2-y,3/4+x
1/4+z,-y,1/4+x
3/4+z,1/2-y,1/4+x
3/4+z,-y,3/4+x
1/4-y,1/2+x,3/4-z
1/4-y,+x,1/4-z
3/4-y,1/2+x,1/4-z
3/4-y,+x,3/4-z
1/4+x,1/2-z,3/4+y
1/4+x,-z,1/4+y
3/4+x,1/2-z,1/4+y
3/4+x,-z,3/4+y
1/4-z,1/2+y,3/4-x
1/4-z,+y,1/4-x
3/4-z,1/2+y,1/4-x
3/4-z,+y,3/4-x
1/4+y,1/2-x,3/4+z
1/4+y,-x,1/4+z
3/4+y,1/2-x,1/4+z
3/4+y,-x,3/4+z
3/4-x,3/4-z,y
3/4-x,1/4-z,1/2+y
1/4-x,3/4-z,1/2+y
1/4-x,1/4-z,y
3/4+z,3/4+y,-x
3/4+z,1/4+y,1/2-x
1/4+z,3/4+y,1/2-x
1/4+z,1/4+y,-x
3/4-y,3/4-x,z
3/4-y,1/4-x,1/2+z
1/4-y,3/4-x,1/2+z
1/4-y,1/4-x,z
3/4+x,3/4+z,-y
3/4+x,1/4+z,1/2-y
1/4+x,3/4+z,1/2-y
1/4+x,1/4+z,-y
3/4-z,3/4-y,x
3/4-z,1/4-y,1/2+x
1/4-z,3/4-y,1/2+x
1/4-z,1/4-y,x
3/4+y,3/4+x,-z
3/4+y,1/4+x,1/2-z
1/4+y,3/4+x,1/2-z
1/4+y,1/4+x,-z
-z,-x,-y
-z,1/2-x,1/2-y
1/2-z,-x,1/2-y
1/2-z,1/2-x,-y
y,z,x
y,1/2+z,1/2+x
1/2+y,z,1/2+x
1/2+y,1/2+z,x
-x,-y,-z
-x,1/2-y,1/2-z
1/2-x,-y,1/2-z
1/2-x,1/2-y,-z
z,x,y
z,1/2+x,1/2+y
1/2+z,x,1/2+y
1/2+z,1/2+x,y
-y,-z,-x
-y,1/2-z,1/2-x
1/2-y,-z,1/2-x
1/2-y,1/2-z,-x
loop_
_atom_site_label
_atom_site_fract_x
_atom_site_fract_y
_atom_site_fract_z
_atom_site_occupancy
_atom_site_U_iso_or_equiv
MgT 0.12500 0.12500 0.12500 0.09300 0.00710
FeT 0.12500 0.12500 0.12500 0.90700 0.00710
MgO 0.50000 0.50000 0.50000 0.45350 0.00340
FeO 0.50000 0.50000 0.50000 0.54650 0.00340
O 0.25620 0.25620 0.25620 1.00000 0.00620
loop_
_cod_related_entry_id
_cod_related_entry_database
_cod_related_entry_code
1 AMCSD 0003900

File: analysis/reference/mgfe2o4/9003782.cif
#------------------------------------------------------------------------------
#$Date: 2024-04-25 17:59:02 +0300 (Thu, 25 Apr 2024) $
#$Revision: 291351 $
#$URL: file:///home/coder/svn-repositories/_RELOADED_COD/cod-reloaded/cif/9/00/37/9003782.cif $
#------------------------------------------------------------------------------
#
# This file is available in the Crystallography Open Database (COD),
# http://www.crystallography.net/. The original data for this entry
# were provided the American Mineralogist Crystal Structure Database,
# http://rruff.geo.arizona.edu/AMS/amcsd.php
#
# The file may be used within the scientific community so long as
# proper attribution is given to the journal article from which the
# data were obtained.
#
data_9003782
loop_
_publ_author_name
'Antao, S. M.'
'Hassan, I.'
'Crichton, W. A.'
'Parise, J. B.'
_publ_section_title
;
 Effects of high pressure and high temperature on cation ordering in
 magnesioferrite, MgFe2O4, using in situ synchrotron X-ray powder
 diffraction up to 1430 K and 6 GPa
 Sample: T = 770 K, P = 5 GPa during heating
;
_journal_name_full               'American Mineralogist'
_journal_page_first              1500
_journal_page_last               1505
_journal_paper_doi               10.2138/am.2005.1797
_journal_volume                  90
_journal_year                    2005
_chemical_formula_sum            'Fe2 Mg O4'
_chemical_name_mineral           Magnesioferrite
_space_group_IT_number           227
_symmetry_space_group_name_Hall  '-F 4vw 2vw 3'
_symmetry_space_group_name_H-M   'F d -3 m :2'
_cell_angle_alpha                90
_cell_angle_beta                 90
_cell_angle_gamma                90
_cell_length_a                   8.34432
_cell_length_b                   8.34432
_cell_length_c                   8.34432
_cell_formula_units_Z            8
_cell_volume                     580.996
_database_code_amcsd             0003901
_diffrn_ambient_pressure         5e+06
_diffrn_ambient_temperature      770
_exptl_crystal_density_diffrn    4.573
_cod_original_sg_symbol_H-M      'F d 3 m'
_cod_original_formula_sum        '(Mg Fe2) O4'
_cod_database_code               9003782
loop_
_space_group_symop_operation_xyz
x,y,z
x,1/2+y,1/2+z
1/2+x,y,1/2+z
1/2+x,1/2+y,z
3/4+z,1/2-x,1/4+y
3/4+z,-x,3/4+y
1/4+z,1/2-x,3/4+y
1/4+z,-x,1/4+y
3/4-y,1/2+z,1/4-x
3/4-y,+z,3/4-x
1/4-y,1/2+z,3/4-x
1/4-y,+z,1/4-x
3/4+x,1/2-y,1/4+z
3/4+x,-y,3/4+z
1/4+x,1/2-y,3/4+z
1/4+x,-y,1/4+z
3/4-z,1/2+x,1/4-y
3/4-z,+x,3/4-y
1/4-z,1/2+x,3/4-y
1/4-z,+x,1/4-y
3/4+y,1/2-z,1/4+x
3/4+y,-z,3/4+x
1/4+y,1/2-z,3/4+x
1/4+y,-z,1/4+x
3/4-x,1/2+y,1/4-z
3/4-x,+y,3/4-z
1/4-x,1/2+y,3/4-z
1/4-x,+y,1/4-z
1/2+x,3/4-z,1/4-y
1/2+x,1/4-z,3/4-y
+x,3/4-z,3/4-y
+x,1/4-z,1/4-y
1/2-z,3/4+y,1/4+x
1/2-z,1/4+y,3/4+x
-z,3/4+y,3/4+x
-z,1/4+y,1/4+x
1/2+y,3/4-x,1/4-z
1/2+y,1/4-x,3/4-z
+y,3/4-x,3/4-z
+y,1/4-x,1/4-z
1/2-x,3/4+z,1/4+y
1/2-x,1/4+z,3/4+y
-x,3/4+z,3/4+y
-x,1/4+z,1/4+y
1/2+z,3/4-y,1/4-x
1/2+z,1/4-y,3/4-x
+z,3/4-y,3/4-x
+z,1/4-y,1/4-x
1/2-y,3/4+x,1/4+z
1/2-y,1/4+x,3/4+z
-y,3/4+x,3/4+z
-y,1/4+x,1/4+z
x,1/2+z,1/2+y
x,+z,+y
1/2+x,1/2+z,+y
1/2+x,+z,1/2+y
-z,1/2-y,1/2-x
-z,-y,-x
1/2-z,1/2-y,-x
1/2-z,-y,1/2-x
y,1/2+x,1/2+z
y,+x,+z
1/2+y,1/2+x,+z
1/2+y,+x,1/2+z
-x,1/2-z,1/2-y
-x,-z,-y
1/2-x,1/2-z,-y
1/2-x,-z,1/2-y
z,1/2+y,1/2+x
z,+y,+x
1/2+z,1/2+y,+x
1/2+z,+y,1/2+x
-y,1/2-x,1/2-z
-y,-x,-z
1/2-y,1/2-x,-z
1/2-y,-x,1/2-z
3/4+z,1/4+x,1/2-y
3/4+z,3/4+x,-y
1/4+z,1/4+x,-y
1/4+z,3/4+x,1/2-y
3/4-y,1/4-z,1/2+x
3/4-y,3/4-z,+x
1/4-y,1/4-z,+x
1/4-y,3/4-z,1/2+x
3/4+x,1/4+y,1/2-z
3/4+x,3/4+y,-z
1/4+x,1/4+y,-z
1/4+x,3/4+y,1/2-z
3/4-z,1/4-x,1/2+y
3/4-z,3/4-x,+y
1/4-z,1/4-x,+y
1/4-z,3/4-x,1/2+y
3/4+y,1/4+z,1/2-x
3/4+y,3/4+z,-x
1/4+y,1/4+z,-x
1/4+y,3/4+z,1/2-x
3/4-x,1/4-y,1/2+z
3/4-x,3/4-y,+z
1/4-x,1/4-y,+z
1/4-x,3/4-y,1/2+z
-z,3/4+x,3/4+y
-z,1/4+x,1/4+y
1/2-z,3/4+x,1/4+y
1/2-z,1/4+x,3/4+y
y,3/4-z,3/4-x
y,1/4-z,1/4-x
1/2+y,3/4-z,1/4-x
1/2+y,1/4-z,3/4-x
-x,3/4+y,3/4+z
-x,1/4+y,1/4+z
1/2-x,3/4+y,1/4+z
1/2-x,1/4+y,3/4+z
z,3/4-x,3/4-y
z,1/4-x,1/4-y
1/2+z,3/4-x,1/4-y
1/2+z,1/4-x,3/4-y
-y,3/4+z,3/4+x
-y,1/4+z,1/4+x
1/2-y,3/4+z,1/4+x
1/2-y,1/4+z,3/4+x
x,3/4-y,3/4-z
x,1/4-y,1/4-z
1/2+x,3/4-y,1/4-z
1/2+x,1/4-y,3/4-z
1/4-x,1/2+z,3/4-y
1/4-x,+z,1/4-y
3/4-x,1/2+z,1/4-y
3/4-x,+z,3/4-y
1/4+z,1/2-y,3/4+x
1/4+z,-y,1/4+x
3/4+z,1/2-y,1/4+x
3/4+z,-y,3/4+x
1/4-y,1/2+x,3/4-z
1/4-y,+x,1/4-z
3/4-y,1/2+x,1/4-z
3/4-y,+x,3/4-z
1/4+x,1/2-z,3/4+y
1/4+x,-z,1/4+y
3/4+x,1/2-z,1/4+y
3/4+x,-z,3/4+y
1/4-z,1/2+y,3/4-x
1/4-z,+y,1/4-x
3/4-z,1/2+y,1/4-x
3/4-z,+y,3/4-x
1/4+y,1/2-x,3/4+z
1/4+y,-x,1/4+z
3/4+y,1/2-x,1/4+z
3/4+y,-x,3/4+z
3/4-x,3/4-z,y
3/4-x,1/4-z,1/2+y
1/4-x,3/4-z,1/2+y
1/4-x,1/4-z,y
3/4+z,3/4+y,-x
3/4+z,1/4+y,1/2-x
1/4+z,3/4+y,1/2-x
1/4+z,1/4+y,-x
3/4-y,3/4-x,z
3/4-y,1/4-x,1/2+z
1/4-y,3/4-x,1/2+z
1/4-y,1/4-x,z
3/4+x,3/4+z,-y
3/4+x,1/4+z,1/2-y
1/4+x,3/4+z,1/2-y
1/4+x,1/4+z,-y
3/4-z,3/4-y,x
3/4-z,1/4-y,1/2+x
1/4-z,3/4-y,1/2+x
1/4-z,1/4-y,x
3/4+y,3/4+x,-z
3/4+y,1/4+x,1/2-z
1/4+y,3/4+x,1/2-z
1/4+y,1/4+x,-z
-z,-x,-y
-z,1/2-x,1/2-y
1/2-z,-x,1/2-y
1/2-z,1/2-x,-y
y,z,x
y,1/2+z,1/2+x
1/2+y,z,1/2+x
1/2+y,1/2+z,x
-x,-y,-z
-x,1/2-y,1/2-z
1/2-x,-y,1/2-z
1/2-x,1/2-y,-z
z,x,y
z,1/2+x,1/2+y
1/2+z,x,1/2+y
1/2+z,1/2+x,y
-y,-z,-x
-y,1/2-z,1/2-x
1/2-y,-z,1/2-x
1/2-y,1/2-z,-x
loop_
_atom_site_label
_atom_site_fract_x
_atom_site_fract_y
_atom_site_fract_z
_atom_site_occupancy
_atom_site_U_iso_or_equiv
MgT 0.12500 0.12500 0.12500 0.08800 0.00690
FeT 0.12500 0.12500 0.12500 0.91200 0.00690
MgO 0.50000 0.50000 0.50000 0.45600 0.00340
FeO 0.50000 0.50000 0.50000 0.54400 0.00340
O 0.25690 0.25690 0.25690 1.00000 0.00570
loop_
_cod_related_entry_id
_cod_related_entry_database
_cod_related_entry_code
1 AMCSD 0003901

File: analysis/reference/mgfe2o4/9003783.cif
#------------------------------------------------------------------------------
#$Date: 2024-04-25 17:59:02 +0300 (Thu, 25 Apr 2024) $
#$Revision: 291351 $
#$URL: file:///home/coder/svn-repositories/_RELOADED_COD/cod-reloaded/cif/9/00/37/9003783.cif $
#------------------------------------------------------------------------------
#
# This file is available in the Crystallography Open Database (COD),
# http://www.crystallography.net/. The original data for this entry
# were provided the American Mineralogist Crystal Structure Database,
# http://rruff.geo.arizona.edu/AMS/amcsd.php
#
# The file may be used within the scientific community so long as
# proper attribution is given to the journal article from which the
# data were obtained.
#
data_9003783
loop_
_publ_author_name
'Antao, S. M.'
'Hassan, I.'
'Crichton, W. A.'
'Parise, J. B.'
_publ_section_title
;
 Effects of high pressure and high temperature on cation ordering in
 magnesioferrite, MgFe2O4, using in situ synchrotron X-ray powder
 diffraction up to 1430 K and 6 GPa
 Sample: T = 920 K, P = 5 GPa during heating
;
_journal_name_full               'American Mineralogist'
_journal_page_first              1500
_journal_page_last               1505
_journal_paper_doi               10.2138/am.2005.1797
_journal_volume                  90
_journal_year                    2005
_chemical_formula_sum            'Fe2 Mg O4'
_chemical_name_mineral           Magnesioferrite
_space_group_IT_number           227
_symmetry_space_group_name_Hall  '-F 4vw 2vw 3'
_symmetry_space_group_name_H-M   'F d -3 m :2'
_cell_angle_alpha                90
_cell_angle_beta                 90
_cell_angle_gamma                90
_cell_length_a                   8.35460
_cell_length_b                   8.35460
_cell_length_c                   8.35460
_cell_formula_units_Z            8
_cell_volume                     583.146
_database_code_amcsd             0003902
_diffrn_ambient_pressure         5e+06
_diffrn_ambient_temperature      920
_exptl_crystal_density_diffrn    4.556
_cod_original_sg_symbol_H-M      'F d 3 m'
_cod_original_formula_sum        '(Mg Fe2) O4'
_cod_database_code               9003783
loop_
_space_group_symop_operation_xyz
x,y,z
x,1/2+y,1/2+z
1/2+x,y,1/2+z
1/2+x,1/2+y,z
3/4+z,1/2-x,1/4+y
3/4+z,-x,3/4+y
1/4+z,1/2-x,3/4+y
1/4+z,-x,1/4+y
3/4-y,1/2+z,1/4-x
3/4-y,+z,3/4-x
1/4-y,1/2+z,3/4-x
1/4-y,+z,1/4-x
3/4+x,1/2-y,1/4+z
3/4+x,-y,3/4+z
1/4+x,1/2-y,3/4+z
1/4+x,-y,1/4+z
3/4-z,1/2+x,1/4-y
3/4-z,+x,3/4-y
1/4-z,1/2+x,3/4-y
1/4-z,+x,1/4-y
3/4+y,1/2-z,1/4+x
3/4+y,-z,3/4+x
1/4+y,1/2-z,3/4+x
1/4+y,-z,1/4+x
3/4-x,1/2+y,1/4-z
3/4-x,+y,3/4-z
1/4-x,1/2+y,3/4-z
1/4-x,+y,1/4-z
1/2+x,3/4-z,1/4-y
1/2+x,1/4-z,3/4-y
+x,3/4-z,3/4-y
+x,1/4-z,1/4-y
1/2-z,3/4+y,1/4+x
1/2-z,1/4+y,3/4+x
-z,3/4+y,3/4+x
-z,1/4+y,1/4+x
1/2+y,3/4-x,1/4-z
1/2+y,1/4-x,3/4-z
+y,3/4-x,3/4-z
+y,1/4-x,1/4-z
1/2-x,3/4+z,1/4+y
1/2-x,1/4+z,3/4+y
-x,3/4+z,3/4+y
-x,1/4+z,1/4+y
1/2+z,3/4-y,1/4-x
1/2+z,1/4-y,3/4-x
+z,3/4-y,3/4-x
+z,1/4-y,1/4-x
1/2-y,3/4+x,1/4+z
1/2-y,1/4+x,3/4+z
-y,3/4+x,3/4+z
-y,1/4+x,1/4+z
x,1/2+z,1/2+y
x,+z,+y
1/2+x,1/2+z,+y
1/2+x,+z,1/2+y
-z,1/2-y,1/2-x
-z,-y,-x
1/2-z,1/2-y,-x
1/2-z,-y,1/2-x
y,1/2+x,1/2+z
y,+x,+z
1/2+y,1/2+x,+z
1/2+y,+x,1/2+z
-x,1/2-z,1/2-y
-x,-z,-y
1/2-x,1/2-z,-y
1/2-x,-z,1/2-y
z,1/2+y,1/2+x
z,+y,+x
1/2+z,1/2+y,+x
1/2+z,+y,1/2+x
-y,1/2-x,1/2-z
-y,-x,-z
1/2-y,1/2-x,-z
1/2-y,-x,1/2-z
3/4+z,1/4+x,1/2-y
3/4+z,3/4+x,-y
1/4+z,1/4+x,-y
1/4+z,3/4+x,1/2-y
3/4-y,1/4-z,1/2+x
3/4-y,3/4-z,+x
1/4-y,1/4-z,+x
1/4-y,3/4-z,1/2+x
3/4+x,1/4+y,1/2-z
3/4+x,3/4+y,-z
1/4+x,1/4+y,-z
1/4+x,3/4+y,1/2-z
3/4-z,1/4-x,1/2+y
3/4-z,3/4-x,+y
1/4-z,1/4-x,+y
1/4-z,3/4-x,1/2+y
3/4+y,1/4+z,1/2-x
3/4+y,3/4+z,-x
1/4+y,1/4+z,-x
1/4+y,3/4+z,1/2-x
3/4-x,1/4-y,1/2+z
3/4-x,3/4-y,+z
1/4-x,1/4-y,+z
1/4-x,3/4-y,1/2+z
-z,3/4+x,3/4+y
-z,1/4+x,1/4+y
1/2-z,3/4+x,1/4+y
1/2-z,1/4+x,3/4+y
y,3/4-z,3/4-x
y,1/4-z,1/4-x
1/2+y,3/4-z,1/4-x
1/2+y,1/4-z,3/4-x
-x,3/4+y,3/4+z
-x,1/4+y,1/4+z
1/2-x,3/4+y,1/4+z
1/2-x,1/4+y,3/4+z
z,3/4-x,3/4-y
z,1/4-x,1/4-y
1/2+z,3/4-x,1/4-y
1/2+z,1/4-x,3/4-y
-y,3/4+z,3/4+x
-y,1/4+z,1/4+x
1/2-y,3/4+z,1/4+x
1/2-y,1/4+z,3/4+x
x,3/4-y,3/4-z
x,1/4-y,1/4-z
1/2+x,3/4-y,1/4-z
1/2+x,1/4-y,3/4-z
1/4-x,1/2+z,3/4-y
1/4-x,+z,1/4-y
3/4-x,1/2+z,1/4-y
3/4-x,+z,3/4-y
1/4+z,1/2-y,3/4+x
1/4+z,-y,1/4+x
3/4+z,1/2-y,1/4+x
3/4+z,-y,3/4+x
1/4-y,1/2+x,3/4-z
1/4-y,+x,1/4-z
3/4-y,1/2+x,1/4-z
3/4-y,+x,3/4-z
1/4+x,1/2-z,3/4+y
1/4+x,-z,1/4+y
3/4+x,1/2-z,1/4+y
3/4+x,-z,3/4+y
1/4-z,1/2+y,3/4-x
1/4-z,+y,1/4-x
3/4-z,1/2+y,1/4-x
3/4-z,+y,3/4-x
1/4+y,1/2-x,3/4+z
1/4+y,-x,1/4+z
3/4+y,1/2-x,1/4+z
3/4+y,-x,3/4+z
3/4-x,3/4-z,y
3/4-x,1/4-z,1/2+y
1/4-x,3/4-z,1/2+y
1/4-x,1/4-z,y
3/4+z,3/4+y,-x
3/4+z,1/4+y,1/2-x
1/4+z,3/4+y,1/2-x
1/4+z,1/4+y,-x
3/4-y,3/4-x,z
3/4-y,1/4-x,1/2+z
1/4-y,3/4-x,1/2+z
1/4-y,1/4-x,z
3/4+x,3/4+z,-y
3/4+x,1/4+z,1/2-y
1/4+x,3/4+z,1/2-y
1/4+x,1/4+z,-y
3/4-z,3/4-y,x
3/4-z,1/4-y,1/2+x
1/4-z,3/4-y,1/2+x
1/4-z,1/4-y,x
3/4+y,3/4+x,-z
3/4+y,1/4+x,1/2-z
1/4+y,3/4+x,1/2-z
1/4+y,1/4+x,-z
-z,-x,-y
-z,1/2-x,1/2-y
1/2-z,-x,1/2-y
1/2-z,1/2-x,-y
y,z,x
y,1/2+z,1/2+x
1/2+y,z,1/2+x
1/2+y,1/2+z,x
-x,-y,-z
-x,1/2-y,1/2-z
1/2-x,-y,1/2-z
1/2-x,1/2-y,-z
z,x,y
z,1/2+x,1/2+y
1/2+z,x,1/2+y
1/2+z,1/2+x,y
-y,-z,-x
-y,1/2-z,1/2-x
1/2-y,-z,1/2-x
1/2-y,1/2-z,-x
loop_
_atom_site_label
_atom_site_fract_x
_atom_site_fract_y
_atom_site_fract_z
_atom_site_occupancy
_atom_site_U_iso_or_equiv
MgT 0.12500 0.12500 0.12500 0.09000 0.00880
FeT 0.12500 0.12500 0.12500 0.91000 0.00880
MgO 0.50000 0.50000 0.50000 0.45500 0.00580
FeO 0.50000 0.50000 0.50000 0.54500 0.00580
O 0.25670 0.25670 0.25670 1.00000 0.00810
loop_
_cod_related_entry_id
_cod_related_entry_database
_cod_related_entry_code
1 AMCSD 0003902

File: analysis/reference/mgfe2o4/9003784.cif
#------------------------------------------------------------------------------
#$Date: 2024-04-25 17:59:02 +0300 (Thu, 25 Apr 2024) $
#$Revision: 291351 $
#$URL: file:///home/coder/svn-repositories/_RELOADED_COD/cod-reloaded/cif/9/00/37/9003784.cif $
#------------------------------------------------------------------------------
#
# This file is available in the Crystallography Open Database (COD),
# http://www.crystallography.net/. The original data for this entry
# were provided the American Mineralogist Crystal Structure Database,
# http://rruff.geo.arizona.edu/AMS/amcsd.php
#
# The file may be used within the scientific community so long as
# proper attribution is given to the journal article from which the
# data were obtained.
#
data_9003784
loop_
_publ_author_name
'Antao, S. M.'
'Hassan, I.'
'Crichton, W. A.'
'Parise, J. B.'
_publ_section_title
;
 Effects of high pressure and high temperature on cation ordering in
 magnesioferrite, MgFe2O4, using in situ synchrotron X-ray powder
 diffraction up to 1430 K and 6 GPa
 Sample: T = 1070 K, P = 5 GPa during heating
;
_journal_name_full               'American Mineralogist'
_journal_page_first              1500
_journal_page_last               1505
_journal_paper_doi               10.2138/am.2005.1797
_journal_volume                  90
_journal_year                    2005
_chemical_formula_sum            'Fe2 Mg O4'
_chemical_name_mineral           Magnesioferrite
_space_group_IT_number           227
_symmetry_space_group_name_Hall  '-F 4vw 2vw 3'
_symmetry_space_group_name_H-M   'F d -3 m :2'
_cell_angle_alpha                90
_cell_angle_beta                 90
_cell_angle_gamma                90
_cell_length_a                   8.36537
_cell_length_b                   8.36537
_cell_length_c                   8.36537
_cell_formula_units_Z            8
_cell_volume                     585.404
_database_code_amcsd             0003903
_diffrn_ambient_pressure         5e+06
_diffrn_ambient_temperature      1070
_exptl_crystal_density_diffrn    4.538
_cod_original_sg_symbol_H-M      'F d 3 m'
_cod_original_formula_sum        '(Mg Fe2) O4'
_cod_database_code               9003784
loop_
_space_group_symop_operation_xyz
x,y,z
x,1/2+y,1/2+z
1/2+x,y,1/2+z
1/2+x,1/2+y,z
3/4+z,1/2-x,1/4+y
3/4+z,-x,3/4+y
1/4+z,1/2-x,3/4+y
1/4+z,-x,1/4+y
3/4-y,1/2+z,1/4-x
3/4-y,+z,3/4-x
1/4-y,1/2+z,3/4-x
1/4-y,+z,1/4-x
3/4+x,1/2-y,1/4+z
3/4+x,-y,3/4+z
1/4+x,1/2-y,3/4+z
1/4+x,-y,1/4+z
3/4-z,1/2+x,1/4-y
3/4-z,+x,3/4-y
1/4-z,1/2+x,3/4-y
1/4-z,+x,1/4-y
3/4+y,1/2-z,1/4+x
3/4+y,-z,3/4+x
1/4+y,1/2-z,3/4+x
1/4+y,-z,1/4+x
3/4-x,1/2+y,1/4-z
3/4-x,+y,3/4-z
1/4-x,1/2+y,3/4-z
1/4-x,+y,1/4-z
1/2+x,3/4-z,1/4-y
1/2+x,1/4-z,3/4-y
+x,3/4-z,3/4-y
+x,1/4-z,1/4-y
1/2-z,3/4+y,1/4+x
1/2-z,1/4+y,3/4+x
-z,3/4+y,3/4+x
-z,1/4+y,1/4+x
1/2+y,3/4-x,1/4-z
1/2+y,1/4-x,3/4-z
+y,3/4-x,3/4-z
+y,1/4-x,1/4-z
1/2-x,3/4+z,1/4+y
1/2-x,1/4+z,3/4+y
-x,3/4+z,3/4+y
-x,1/4+z,1/4+y
1/2+z,3/4-y,1/4-x
1/2+z,1/4-y,3/4-x
+z,3/4-y,3/4-x
+z,1/4-y,1/4-x
1/2-y,3/4+x,1/4+z
1/2-y,1/4+x,3/4+z
-y,3/4+x,3/4+z
-y,1/4+x,1/4+z
x,1/2+z,1/2+y
x,+z,+y
1/2+x,1/2+z,+y
1/2+x,+z,1/2+y
-z,1/2-y,1/2-x
-z,-y,-x
1/2-z,1/2-y,-x
1/2-z,-y,1/2-x
y,1/2+x,1/2+z
y,+x,+z
1/2+y,1/2+x,+z
1/2+y,+x,1/2+z
-x,1/2-z,1/2-y
-x,-z,-y
1/2-x,1/2-z,-y
1/2-x,-z,1/2-y
z,1/2+y,1/2+x
z,+y,+x
1/2+z,1/2+y,+x
1/2+z,+y,1/2+x
-y,1/2-x,1/2-z
-y,-x,-z
1/2-y,1/2-x,-z
1/2-y,-x,1/2-z
3/4+z,1/4+x,1/2-y
3/4+z,3/4+x,-y
1/4+z,1/4+x,-y
1/4+z,3/4+x,1/2-y
3/4-y,1/4-z,1/2+x
3/4-y,3/4-z,+x
1/4-y,1/4-z,+x
1/4-y,3/4-z,1/2+x
3/4+x,1/4+y,1/2-z
3/4+x,3/4+y,-z
1/4+x,1/4+y,-z
1/4+x,3/4+y,1/2-z
3/4-z,1/4-x,1/2+y
3/4-z,3/4-x,+y
1/4-z,1/4-x,+y
1/4-z,3/4-x,1/2+y
3/4+y,1/4+z,1/2-x
3/4+y,3/4+z,-x
1/4+y,1/4+z,-x
1/4+y,3/4+z,1/2-x
3/4-x,1/4-y,1/2+z
3/4-x,3/4-y,+z
1/4-x,1/4-y,+z
1/4-x,3/4-y,1/2+z
-z,3/4+x,3/4+y
-z,1/4+x,1/4+y
1/2-z,3/4+x,1/4+y
1/2-z,1/4+x,3/4+y
y,3/4-z,3/4-x
y,1/4-z,1/4-x
1/2+y,3/4-z,1/4-x
1/2+y,1/4-z,3/4-x
-x,3/4+y,3/4+z
-x,1/4+y,1/4+z
1/2-x,3/4+y,1/4+z
1/2-x,1/4+y,3/4+z
z,3/4-x,3/4-y
z,1/4-x,1/4-y
1/2+z,3/4-x,1/4-y
1/2+z,1/4-x,3/4-y
-y,3/4+z,3/4+x
-y,1/4+z,1/4+x
1/2-y,3/4+z,1/4+x
1/2-y,1/4+z,3/4+x
x,3/4-y,3/4-z
x,1/4-y,1/4-z
1/2+x,3/4-y,1/4-z
1/2+x,1/4-y,3/4-z
1/4-x,1/2+z,3/4-y
1/4-x,+z,1/4-y
3/4-x,1/2+z,1/4-y
3/4-x,+z,3/4-y
1/4+z,1/2-y,3/4+x
1/4+z,-y,1/4+x
3/4+z,1/2-y,1/4+x
3/4+z,-y,3/4+x
1/4-y,1/2+x,3/4-z
1/4-y,+x,1/4-z
3/4-y,1/2+x,1/4-z
3/4-y,+x,3/4-z
1/4+x,1/2-z,3/4+y
1/4+x,-z,1/4+y
3/4+x,1/2-z,1/4+y
3/4+x,-z,3/4+y
1/4-z,1/2+y,3/4-x
1/4-z,+y,1/4-x
3/4-z,1/2+y,1/4-x
3/4-z,+y,3/4-x
1/4+y,1/2-x,3/4+z
1/4+y,-x,1/4+z
3/4+y,1/2-x,1/4+z
3/4+y,-x,3/4+z
3/4-x,3/4-z,y
3/4-x,1/4-z,1/2+y
1/4-x,3/4-z,1/2+y
1/4-x,1/4-z,y
3/4+z,3/4+y,-x
3/4+z,1/4+y,1/2-x
1/4+z,3/4+y,1/2-x
1/4+z,1/4+y,-x
3/4-y,3/4-x,z
3/4-y,1/4-x,1/2+z
1/4-y,3/4-x,1/2+z
1/4-y,1/4-x,z
3/4+x,3/4+z,-y
3/4+x,1/4+z,1/2-y
1/4+x,3/4+z,1/2-y
1/4+x,1/4+z,-y
3/4-z,3/4-y,x
3/4-z,1/4-y,1/2+x
1/4-z,3/4-y,1/2+x
1/4-z,1/4-y,x
3/4+y,3/4+x,-z
3/4+y,1/4+x,1/2-z
1/4+y,3/4+x,1/2-z
1/4+y,1/4+x,-z
-z,-x,-y
-z,1/2-x,1/2-y
1/2-z,-x,1/2-y
1/2-z,1/2-x,-y
y,z,x
y,1/2+z,1/2+x
1/2+y,z,1/2+x
1/2+y,1/2+z,x
-x,-y,-z
-x,1/2-y,1/2-z
1/2-x,-y,1/2-z
1/2-x,1/2-y,-z
z,x,y
z,1/2+x,1/2+y
1/2+z,x,1/2+y
1/2+z,1/2+x,y
-y,-z,-x
-y,1/2-z,1/2-x
1/2-y,-z,1/2-x
1/2-y,1/2-z,-x
loop_
_atom_site_label
_atom_site_fract_x
_atom_site_fract_y
_atom_site_fract_z
_atom_site_occupancy
_atom_site_U_iso_or_equiv
MgT 0.12500 0.12500 0.12500 0.11800 0.01120
FeT 0.12500 0.12500 0.12500 0.88200 0.01120
MgO 0.50000 0.50000 0.50000 0.44100 0.00800
FeO 0.50000 0.50000 0.50000 0.55900 0.00800
O 0.25610 0.25610 0.25610 1.00000 0.01100
loop_
_cod_related_entry_id
_cod_related_entry_database
_cod_related_entry_code
1 AMCSD 0003903

File: analysis/reference/mgfe2o4/9003786.cif
#------------------------------------------------------------------------------
#$Date: 2024-04-25 17:59:02 +0300 (Thu, 25 Apr 2024) $
#$Revision: 291351 $
#$URL: file:///home/coder/svn-repositories/_RELOADED_COD/cod-reloaded/cif/9/00/37/9003786.cif $
#------------------------------------------------------------------------------
#
# This file is available in the Crystallography Open Database (COD),
# http://www.crystallography.net/. The original data for this entry
# were provided the American Mineralogist Crystal Structure Database,
# http://rruff.geo.arizona.edu/AMS/amcsd.php
#
# The file may be used within the scientific community so long as
# proper attribution is given to the journal article from which the
# data were obtained.
#
data_9003786
loop_
_publ_author_name
'Antao, S. M.'
'Hassan, I.'
'Crichton, W. A.'
'Parise, J. B.'
_publ_section_title
;
 Effects of high pressure and high temperature on cation ordering in
 magnesioferrite, MgFe2O4, using in situ synchrotron X-ray powder
 diffraction up to 1430 K and 6 GPa
 Sample: T = 1010 K, P = 5 GPa during cooling
;
_journal_name_full               'American Mineralogist'
_journal_page_first              1500
_journal_page_last               1505
_journal_paper_doi               10.2138/am.2005.1797
_journal_volume                  90
_journal_year                    2005
_chemical_formula_sum            'Fe2 Mg O4'
_chemical_name_mineral           Magnesioferrite
_space_group_IT_number           227
_symmetry_space_group_name_Hall  '-F 4vw 2vw 3'
_symmetry_space_group_name_H-M   'F d -3 m :2'
_cell_angle_alpha                90
_cell_angle_beta                 90
_cell_angle_gamma                90
_cell_length_a                   8.37303
_cell_length_b                   8.37303
_cell_length_c                   8.37303
_cell_formula_units_Z            8
_cell_volume                     587.013
_database_code_amcsd             0003905
_diffrn_ambient_pressure         5e+06
_diffrn_ambient_temperature      1010
_exptl_crystal_density_diffrn    4.526
_cod_original_sg_symbol_H-M      'F d 3 m'
_cod_original_formula_sum        '(Mg Fe2) O4'
_cod_database_code               9003786
loop_
_symmetry_equiv_pos_as_xyz
x,y,z
x,1/2+y,1/2+z
1/2+x,y,1/2+z
1/2+x,1/2+y,z
3/4+z,1/2-x,1/4+y
3/4+z,-x,3/4+y
1/4+z,1/2-x,3/4+y
1/4+z,-x,1/4+y
3/4-y,1/2+z,1/4-x
3/4-y,+z,3/4-x
1/4-y,1/2+z,3/4-x
1/4-y,+z,1/4-x
3/4+x,1/2-y,1/4+z
3/4+x,-y,3/4+z
1/4+x,1/2-y,3/4+z
1/4+x,-y,1/4+z
3/4-z,1/2+x,1/4-y
3/4-z,+x,3/4-y
1/4-z,1/2+x,3/4-y
1/4-z,+x,1/4-y
3/4+y,1/2-z,1/4+x
3/4+y,-z,3/4+x
1/4+y,1/2-z,3/4+x
1/4+y,-z,1/4+x
3/4-x,1/2+y,1/4-z
3/4-x,+y,3/4-z
1/4-x,1/2+y,3/4-z
1/4-x,+y,1/4-z
1/2+x,3/4-z,1/4-y
1/2+x,1/4-z,3/4-y
+x,3/4-z,3/4-y
+x,1/4-z,1/4-y
1/2-z,3/4+y,1/4+x
1/2-z,1/4+y,3/4+x
-z,3/4+y,3/4+x
-z,1/4+y,1/4+x
1/2+y,3/4-x,1/4-z
1/2+y,1/4-x,3/4-z
+y,3/4-x,3/4-z
+y,1/4-x,1/4-z
1/2-x,3/4+z,1/4+y
1/2-x,1/4+z,3/4+y
-x,3/4+z,3/4+y
-x,1/4+z,1/4+y
1/2+z,3/4-y,1/4-x
1/2+z,1/4-y,3/4-x
+z,3/4-y,3/4-x
+z,1/4-y,1/4-x
1/2-y,3/4+x,1/4+z
1/2-y,1/4+x,3/4+z
-y,3/4+x,3/4+z
-y,1/4+x,1/4+z
x,1/2+z,1/2+y
x,+z,+y
1/2+x,1/2+z,+y
1/2+x,+z,1/2+y
-z,1/2-y,1/2-x
-z,-y,-x
1/2-z,1/2-y,-x
1/2-z,-y,1/2-x
y,1/2+x,1/2+z
y,+x,+z
1/2+y,1/2+x,+z
1/2+y,+x,1/2+z
-x,1/2-z,1/2-y
-x,-z,-y
1/2-x,1/2-z,-y
1/2-x,-z,1/2-y
z,1/2+y,1/2+x
z,+y,+x
1/2+z,1/2+y,+x
1/2+z,+y,1/2+x
-y,1/2-x,1/2-z
-y,-x,-z
1/2-y,1/2-x,-z
1/2-y,-x,1/2-z
3/4+z,1/4+x,1/2-y
3/4+z,3/4+x,-y
1/4+z,1/4+x,-y
1/4+z,3/4+x,1/2-y
3/4-y,1/4-z,1/2+x
3/4-y,3/4-z,+x
1/4-y,1/4-z,+x
1/4-y,3/4-z,1/2+x
3/4+x,1/4+y,1/2-z
3/4+x,3/4+y,-z
1/4+x,1/4+y,-z
1/4+x,3/4+y,1/2-z
3/4-z,1/4-x,1/2+y
3/4-z,3/4-x,+y
1/4-z,1/4-x,+y
1/4-z,3/4-x,1/2+y
3/4+y,1/4+z,1/2-x
3/4+y,3/4+z,-x
1/4+y,1/4+z,-x
1/4+y,3/4+z,1/2-x
3/4-x,1/4-y,1/2+z
3/4-x,3/4-y,+z
1/4-x,1/4-y,+z
1/4-x,3/4-y,1/2+z
-z,3/4+x,3/4+y
-z,1/4+x,1/4+y
1/2-z,3/4+x,1/4+y
1/2-z,1/4+x,3/4+y
y,3/4-z,3/4-x
y,1/4-z,1/4-x
1/2+y,3/4-z,1/4-x
1/2+y,1/4-z,3/4-x
-x,3/4+y,3/4+z
-x,1/4+y,1/4+z
1/2-x,3/4+y,1/4+z
1/2-x,1/4+y,3/4+z
z,3/4-x,3/4-y
z,1/4-x,1/4-y
1/2+z,3/4-x,1/4-y
1/2+z,1/4-x,3/4-y
-y,3/4+z,3/4+x
-y,1/4+z,1/4+x
1/2-y,3/4+z,1/4+x
1/2-y,1/4+z,3/4+x
x,3/4-y,3/4-z
x,1/4-y,1/4-z
1/2+x,3/4-y,1/4-z
1/2+x,1/4-y,3/4-z
1/4-x,1/2+z,3/4-y
1/4-x,+z,1/4-y
3/4-x,1/2+z,1/4-y
3/4-x,+z,3/4-y
1/4+z,1/2-y,3/4+x
1/4+z,-y,1/4+x
3/4+z,1/2-y,1/4+x
3/4+z,-y,3/4+x
1/4-y,1/2+x,3/4-z
1/4-y,+x,1/4-z
3/4-y,1/2+x,1/4-z
3/4-y,+x,3/4-z
1/4+x,1/2-z,3/4+y
1/4+x,-z,1/4+y
3/4+x,1/2-z,1/4+y
3/4+x,-z,3/4+y
1/4-z,1/2+y,3/4-x
1/4-z,+y,1/4-x
3/4-z,1/2+y,1/4-x
3/4-z,+y,3/4-x
1/4+y,1/2-x,3/4+z
1/4+y,-x,1/4+z
3/4+y,1/2-x,1/4+z
3/4+y,-x,3/4+z
3/4-x,3/4-z,y
3/4-x,1/4-z,1/2+y
1/4-x,3/4-z,1/2+y
1/4-x,1/4-z,y
3/4+z,3/4+y,-x
3/4+z,1/4+y,1/2-x
1/4+z,3/4+y,1/2-x
1/4+z,1/4+y,-x
3/4-y,3/4-x,z
3/4-y,1/4-x,1/2+z
1/4-y,3/4-x,1/2+z
1/4-y,1/4-x,z
3/4+x,3/4+z,-y
3/4+x,1/4+z,1/2-y
1/4+x,3/4+z,1/2-y
1/4+x,1/4+z,-y
3/4-z,3/4-y,x
3/4-z,1/4-y,1/2+x
1/4-z,3/4-y,1/2+x
1/4-z,1/4-y,x
3/4+y,3/4+x,-z
3/4+y,1/4+x,1/2-z
1/4+y,3/4+x,1/2-z
1/4+y,1/4+x,-z
-z,-x,-y
-z,1/2-x,1/2-y
1/2-z,-x,1/2-y
1/2-z,1/2-x,-y
y,z,x
y,1/2+z,1/2+x
1/2+y,z,1/2+x
1/2+y,1/2+z,x
-x,-y,-z
-x,1/2-y,1/2-z
1/2-x,-y,1/2-z
1/2-x,1/2-y,-z
z,x,y
z,1/2+x,1/2+y
1/2+z,x,1/2+y
1/2+z,1/2+x,y
-y,-z,-x
-y,1/2-z,1/2-x
1/2-y,-z,1/2-x
1/2-y,1/2-z,-x
loop_
_atom_site_label
_atom_site_fract_x
_atom_site_fract_y
_atom_site_fract_z
_atom_site_occupancy
_atom_site_U_iso_or_equiv
MgT 0.12500 0.12500 0.12500 0.12600 0.01480
FeT 0.12500 0.12500 0.12500 0.87400 0.01480
MgO 0.50000 0.50000 0.50000 0.43700 0.00740
FeO 0.50000 0.50000 0.50000 0.56300 0.00740
O 0.25650 0.25650 0.25650 1.00000 0.01160
loop_
_cod_related_entry_id
_cod_related_entry_database
_cod_related_entry_code
1 AMCSD 0003905
